Repository: millandr121/digitalfire

File: app/public/data/glossary.json (part 1 of 119)
[
  {
    "id": "11",
    "term": "Clay body",
    "summary": "A term used by potters and in the ceramic industry. It refers to the earthenware, stoneware or porcelain that forms the piece (as opposed to the engobe and covering glaze).",
    "definition": "<p></p>\n<p style=\"clear:left\"></p><p style=\"clear:left\"></p><p style=\"clear:left\"></p>\n<p class=\"text-muted\" style=\"margin-left:20px\">A term used by potters and in the ceramic industry. It refers to the earthenware, stoneware or porcelain that forms the piece (as opposed to the engobe and covering glaze).\n<p class=\"text-muted\" style=\"margin-left:20px; font-style:italic; font-size:90%;\"><b>Key phrases linking here:</b> clay bodies, clay body\n - <a href=\"../home/linkmaker.html\">Learn more</a></p>\n\n<h2>Details</h2>\n<p>For potters and in industry, the term \"clay\" is not specific enough, thus the term \"body\" is used. Technically, \"clays\" are ingredients that can be found in glazes, <a href=\"engobe.html\">engobes</a> and in the body. Bodies have a much higher clay proportion than glazes. Thus there is danger of ambiguity when one refers to the body as \"the clay\". Notwithstanding this, the term \"clay\" is often used, e.g. \"I am going to buy some clay\". Clays that are ingredients in bodies and glazes are normally referred to by their mineral names in commerce (e.g. <a href=\"../material/925.html\">kaolin</a>, <a href=\"../material/80.html\">ball clay</a>, <a href=\"../material/106.html\">bentonite</a>) and by their brand names.<br/>\n<br/>\nA typical <a href=\"vitreous.html\">vitreous</a> <a href=\"stoneware.html\">stoneware</a> or <a href=\"porcelain.html\">porcelain</a> body is mixture of raw and/or refined clays with likely additions of <a href=\"../material/1245.html\">silica</a> as a filler (and <a href=\"co-efficient+of+thermal+expansion.html\">thermal expansion</a> increaser) and <a href=\"../material/310.html\">feldspar</a> as a <a href=\"flux.html\">flux</a>. In bodies the larger grains of quartz and other <a href=\"refractory.html\">refractory</a> particles remain mostly unmelted while the clay particles go into solution in the feldspar glass or convert to <a href=\"../material/1054.html\">mullite</a>. <a href=\"sintering.html\">Sintered</a> and <a href=\"earthenware.html\">earthenware</a> bodies have strength by virtue of whatever particle bonding <a href=\"mechanism.html\">mechanisms</a> occur. When potters or technicians refer to the fired clay or porcelain matrix under the glaze they also call it \"the body\" (e.g. \"the body is <a href=\"vitrification.html\">vitrified</a>\", \"the glaze crazes on this body\").<br/>\n<br/>\nPlastic bodies require high percentages of ball clay (or ball-clay-containing materials) or additions of bentonite (or other <a href=\"plasticity.html\">plasticizer</a>). <a href=\"casting+slip.html\">Casting bodies</a> can be made using only kaolin as the clay component of the recipe (since the body does not need high <a href=\"plasticity.html\">plasticity</a>). That being said, casting bodies most often also contain ball clay to give them <a href=\"leather+hard.html\">leather hard</a> and <a href=\"green+strength.html\">green strength</a>. <a href=\"dust+pressing.html\">Dust pressing</a> bodies can be workable with even lower clay contents, relying on binders to impart dry strength. That being said, it is normal for such bodies to use high percentages of local clays with fillers to minimize <a href=\"firing+shrinkage.html\">firing shrinkage</a>.<p style=\"clear:left\"></p></p>\n<h2 style=\"font-style:italic;\">Related Information</h2>\n<p style=\"clear:left\"></p>\n<h3 style=\"margin-top:30px;\">Testing your own native clays is easier than you think</h3>\n<br/><a alt=\"Simple tests being done on a found clay\" href=\"../picture/2118.html\" title=\"Various simple tests you can do in your own workshop to characterize a clay\"><img alt=\"Simple tests being done on a found clay\" class=\"flexleft50\" loading=\"lazy\" src=\"https://s3-us-west-2.amazonaws.com/reference/images/pictures/abr7uj2ktg.jpg\" title=\"Various simple tests you can do in your own workshop to characterize a clay\"/></a><p style=\"margin-top:0px; padding-top:0px; font-style:italic; color:#888888; font-size:90%;\">This picture has its own page with more detail, <a href=\"../picture/2118.html\">click here</a> to see it.</p>\n<p>Some simple equipment is all you need. You can do practical tests to <a href=\"characterization.html\">characterize</a> a local clay in your own studio or workshop (e.g. our <a href=\"../test/shab.html\">SHAB test</a>, <a href=\"../test/dfac.html\">DFAC test</a>, <a href=\"../test/siev.html\">SIEV test</a>, <a href=\"../test/ldw.html\">LDW test</a>). You need a gram scale (preferably accurate to 0.01g) and a set of callipers (check Amazon.com). Some metal <a href=\"sieve.html\">sieves</a> (search \"Tyler Sieves\" on Ebay). A stamp to mark samples with code and specimen numbers. A <a href=\"plaster+table.html\">plaster table</a> or slab. A <a href=\"propeller+mixer.html\">propeller mixer</a>. And, of course, a <a href=\"../picture/1293.html\">test kiln</a>. And you need a place to put all the measurement data collected and learn from it (e.g. an account at <a href=\"digitalfire+insight-live.html\">insight-live</a>.com).</p>\n<p style=\"clear:left\"></p>\n<h3 style=\"margin-top:30px;\">Twenty six bodies. Porcelains and native. Which do I like best?</h3>\n<br/><a href=\"../picture/2136.html\"><img class=\"flexleft50\" loading=\"lazy\" src=\"https://s3-us-west-2.amazonaws.com/reference/images/pictures/ogyfmy6bxj.jpg\"/></a><p style=\"margin-top:0px; padding-top:0px; font-style:italic; color:#888888; font-size:90%;\">This picture has its own page with more detail, <a href=\"../picture/2136.html\">click here</a> to see it.</p>\n<p>I am testing runs of clays, at <a href=\"plainsman+clays.html\">Plainsman</a> Clays, both native bodies and porcelains. I got lots of s-cracks on the porcelains; the low humidity at this time of the year caught me by surprise. But I got zero cracks on native bodies. And I am using <a href=\"engobe.html\">engobes</a> on the natives, these can turn even a dark colored <a href=\"stoneware.html\">stoneware</a> surface pure white (of a white body black). I use a mix of base and <a href=\"base+glaze.html\">cover glazes</a> that I make myself (using recipes I publish) for food surfaces and decorate some using bottled <a href=\"commercial+hobby+brushing+glazes.html\">commercial glazes</a>.</p>\n<p style=\"clear:left\"></p>\n<h3 style=\"margin-top:30px;\">Step-by-step how to test and evaluate a new native clay</h3>\n<br/><a alt=\"Two lumps of raw clay dug straight out of a hill\" href=\"../picture/2509.html\" title=\"Two lumps of raw clay dug straight out of a hill\"><img alt=\"Two lumps of raw clay dug straight out of a hill\" class=\"flexleft50\" loading=\"lazy\" src=\"https://s3-us-west-2.amazonaws.com/reference/images/pictures/tjwmxtcruc.jpeg\" title=\"Two lumps of raw clay dug straight out of a hill\"/></a><p style=\"margin-top:0px; padding-top:0px; font-style:italic; color:#888888; font-size:90%;\">This picture has its own page with more detail, <a href=\"../picture/2509.html\">click here</a> to see it.</p>\n<p>\"It Starts With a Lump of Clay\", a step-by-step <a href=\"digitalfire+insight-live.html\">Insight-Live</a>.com tutorial (from its help system and the link below) on how to document every step (in an account at insight-live.com) of testing a raw clay. You will learn about <a href=\"drying+shrinkage.html\">drying shrinkage</a>, <a href=\"drying+performance.html\">drying performance</a>, <a href=\"particle+size+distribution.html\">particle size distribution</a>, <a href=\"plasticity.html\">plasticity</a>, <a href=\"firing+shrinkage.html\">firing shrinkage</a>, fired <a href=\"clay+body+porosity.html\">porosity</a>, fired color, soluble salt content, <a href=\"fired+strength.html\">fired strength</a>, etc. We will not just observe these properties, but measure them. In doing so we will <a href=\"characterization.html\">characterize</a> the material. We will answer simple questions about how the material forms, dries and fires across a range of temperatures. In doing the testing I will be generating a lot of data. No single factor is more intimidating to new technicians than what to do with this data, how and where to store it, how it can be searched, learned from, compared.</p>\n<p style=\"clear:left\"></p>\n<h3>Links</h3><table>\n<table class=\"table table-bordered\"><tbody>\n<tr>\n<td scope=\"row\">Glossary</td>\n<td>\n<a href=\"clay.html\">Clay</a>\n<br/><i>What is clay? How is it different than dirt? For <a href=\"ceramics.html\">ceramics</a>, the answer lies on the microscopic level with the particle shape, size and how the surfaces interact with water.</i>\n</td>\n</tr>\n<tr>\n<td scope=\"row\">Glossary</td>\n<td>\n<a href=\"batch+recipe.html\">Batch Recipe</a>\n<br/><i>In <a href=\"ceramics.html\">ceramics</a>, glazes are made by weighing out dry ceramic powdered materials to fill a recipe. Batch recipes often are a combination of a <a href=\"base+glaze.html\">base recipe</a> and additions.</i>\n</td>\n</tr>\n<tr>\n<td scope=\"row\">Glossary</td>\n<td>\n<a href=\"characterization.html\">Characterization</a>\n<br/><i>In <a href=\"ceramics.html\">ceramics</a>, this normally refers to the process of doing physical or chemical testing on a raw material to accurately describe it in terms of similar ones.</i>\n</td>\n</tr>\n<tr>\n<td scope=\"row\">Glossary</td>\n<td>\n<a href=\"physical+testing.html\">Physical Testing</a>\n<br/><i>In <a href=\"ceramics.html\">ceramics</a>, glazes, <a href=\"engobe.html\">engobes</a> and bodies have chemistries and <a href=\"physical+testing.html\">physics</a>. Your formulation and quality control most likely need to focus on the <a href=\"physical+testing.html\">physical properties</a>.</i>\n</td>\n</tr>\n<tr>\n<td scope=\"row\">Articles</td>\n<td>\n<a href=\"../article/formulating+a+body+using+clays+native+to+your+area.html\">Formulating a body using clays native to your area</a>\n<br/><i>Being able to mix your own <a href=\"clay+body.html\">clay body</a> and glaze from native materials might seem ridiculous, yet Covid-19 taught us about the need for independence. </i>\n</td>\n</tr>\n</tbody></table><table style=\"margin-top:30px; padding-top:10px; padding-bottom:20px; border-top:thin solid grey; border-bottom:thin solid grey;\"><tr><td style=\"padding-right:10px\">By <i>Tony Hansen</i><br/><span style=\"font-size:80%; color:#888888;\">Follow me on<br/><a href=\"https://www.threads.net/@tonyatdigitalfire\" target=\"_blank\" title=\"Threads\"><img border=\"0\" src=\"../images/threads.jpg\" style=\"width:20px;\"/></a> <a href=\"https://www.facebook.com/insightlive\" target=\"_blank\" title=\"Facebook Insight-Live\"><img border=\"0\" src=\"../images/facebook.jpg\" style=\"width:20px;\"/></a> <a href=\"https://www.linkedin.com/in/tonywhansen/\" target=\"_blank\" title=\"LinkedIn\"><img border=\"0\" src=\"../images/linkedin.jpg\" style=\"width:20px;\"/></a> <a href=\"https://www.pinterest.ca/tonywhansen\" target=\"_blank\" title=\"Pinterest\"><img border=\"0\" src=\"../images/pinterest.jpg\" style=\"width:20px;\"/></a> <a href=\"https://instagram.com/tonyatdigitalfire\" target=\"_blank\" title=\"Instagram\"><img border=\"0\" src=\"../images/instagram.jpg\" style=\"width:20px;\"/></a> <a href=\"https://ko-fi.com/tonyhansen#\" target=\"_blank\" title=\"Ko-Fi\"><img border=\"0\" src=\"../images/ko-fi.jpg\" style=\"width:20px;\"/></a> <a href=\"https://x.com/digitalfiretony\" target=\"_blank\" title=\"Twitter\"><img border=\"0\" src=\"../images/twitter.jpg\" style=\"width:20px;\"/></a></span></td><td><a href=\"https://tonyhansen.com/about\"><img height=\"80\" src=\"../images/SignaturePhotoSmall.jpg\"/></a></td></tr></table></table></p>",
    "images": [
      "https://s3-us-west-2.amazonaws.com/reference/images/pictures/abr7uj2ktg.jpg",
      "https://s3-us-west-2.amazonaws.com/reference/images/pictures/ogyfmy6bxj.jpg",
      "https://s3-us-west-2.amazonaws.com/reference/images/pictures/tjwmxtcruc.jpeg",
      "../images/threads.jpg",
      "../images/facebook.jpg",
      "../images/linkedin.jpg",
      "../images/pinterest.jpg",
      "../images/instagram.jpg",
      "../images/twitter.jpg",
      "../images/SignaturePhotoSmall.jpg"
    ]
  },
  {
    "id": "112",
    "term": "Melt Fluidity",
    "summary": "Ceramic glazes melt and flow according to their chemistry, particle size and mineralogy. Observing and measuring the nature and amount of flow is important in understanding them.",
    "definition": "<p></p>\n<p style=\"clear:left\"></p><p style=\"clear:left\"></p><p style=\"clear:left\"></p><p style=\"clear:left\"></p><p style=\"clear:left\"></p><p style=\"clear:left\"></p><p style=\"clear:left\"></p><p style=\"clear:left\"></p><p style=\"clear:left\"></p><p style=\"clear:left\"></p><p style=\"clear:left\"></p><p style=\"clear:left\"></p><p style=\"clear:left\"></p><p style=\"clear:left\"></p><p style=\"clear:left\"></p><p style=\"clear:left\"></p><p style=\"clear:left\"></p><p style=\"clear:left\"></p><p style=\"clear:left\"></p><p style=\"clear:left\"></p><p style=\"clear:left\"></p>\n<p class=\"text-muted\" style=\"margin-left:20px\">Ceramic glazes melt and flow according to their chemistry, particle size and mineralogy. Observing and measuring the nature and amount of flow is important in understanding them.\n<p class=\"text-muted\" style=\"margin-left:20px; font-style:italic; font-size:90%;\"><b>Key phrases linking here:</b> melt fluidity, melt-flow, melt flow, the melt\n - <a href=\"../home/linkmaker.html\">Learn more</a></p>\n\n<h2>Details</h2>\n<p>Glazes become fluid when they melt, they are molten. The fluidity (or <a href=\"viscosity.html\">viscosity</a>) of this melt needs to be considered, especially when troubleshooting problems. While different fired glazes may appear to have melted a similar amount (even on a vertical surface), one may be radically more melt-fluid than another (this becomes evident in a fluidity tester or when the glaze is applied thicker). While it might seem logical that a <a href=\"matte+glaze.html\">matte glaze</a> has a fairly stiff (viscous) melt, it might actually be highly melt-fluid and runny (because the matteness is usually a product of <a href=\"crystallization.html\">crystallization</a> on the surface during cooling or <a href=\"phase+separation.html\">phase separation</a> within the glass). How fluid can <a href=\"melt+fluidity.html\">the melt</a> of a glaze be? Almost like water in some cases (e.g. in highly <a href=\"flux.html\">fluxed</a> glazes with almost no <a href=\"../oxide/al2o3.html\">Al<sub>2</sub>O<sub>3</sub></a> can run off a tile if it is tiled only a few millimetres). <a href=\"melt+fluidity.html\">Melt flow</a> testers are a good way to get a true picture of how fluid a glaze melt really is. In a well-designed <a href=\"../picture/2350.html\">melt flow tester</a>, a <a href=\"functional.html\">functional</a> glaze will travel about halfway down the runway (while <a href=\"reactive+glazes.html\">reactive glazes</a> will run off the end). Testing <a href=\"melt+fluidity.html\">melt fluidity</a> using balls and cone shapes also provides valuable information.</p>\n<p>Glazes do not simply melt, they soften. In non-fritted glazes, certain mineral particles in the powder mix melt alone (or multiple types interact to melt) before the others, these are the fluxes and they form what we call \"the melt\". As temperature increases, they dissolve <a href=\"refractory.html\">refractory</a> particles around them (e.g. quartz/silica, clay). The size of the refractory particles and the time available determine the completeness of the melting. Potters normally fire slow enough that it is assumed that all particles have gone into solution if a glaze appears well melted. But in industry, where firings go from cold-to-cold in a very short time, attention must be given to this. For this reason, the use of <a href=\"frit.html\">frits</a> and <a href=\"ball+milling.html\">ball milling</a> to reduce <a href=\"../material/1245.html\">silica</a> <a href=\"particle+sizes.html\">particle sizes</a> is standard practice.</p>\n<p>Glaze melt fluidity relates closely to a variety of problems like <a href=\"pinholing.html\">pinholing</a>, <a href=\"../trouble/crawling.html\">crawling</a>, gloss, <a href=\"../trouble/glaze+blisters.html\">blistering</a>, <a href=\"../trouble/glaze+crazing.html\">crazing</a>, and even <a href=\"leaching.html\">leaching</a>. Logically, glazes for vertical surfaces will be more viscous than tile glazes, for example (which are applied to horizontal surfaces). Molten glaze viscosity can be understood in terms of molecular silicate chains (which also link across to other chains). The <a href=\"glaze+chemistry.html\">chemistry</a> of the melt (and the degree to which materials have released their <a href=\"ceramic+oxide.html\">oxides</a> to it) determines the rigidity of the structure and therefore the viscosity of the melt. Glazes high in powerful fluxes (like <a href=\"borate.html\">boron</a>, lithium, sodium) melt and run more. In functional ware, for example, it is desirable to have enough melt to bring into solution all the material particles and produce a fired surface that has good gloss. However if too much <a href=\"flux.html\">flux</a> is present the fired glaze is not as hard, it can have higher <a href=\"co-efficient+of+thermal+expansion.html\">thermal expansion</a> (if it contains high <a href=\"../picture/1775.html\">KNaO</a>), may be more prone to blistering, and is more likely to leach. Thus it is best to tune the ratio of fluxes to <a href=\"../oxide/sio2.html\">SiO<sub>2</sub></a> and Al<sub>2</sub>O<sub>3</sub> such that the melt has the right degree of movement and no more. Even special-purpose reactive or matte glazes need to be tuned. In the case of the former, a compromise is needed between the high fluidity needed to produce the visual effect and a more stable and harder stiffer melt. For matte glazes, a less fluid type that relies more on high <a href=\"../oxide/mgo.html\">MgO</a> rather than high Al<sub>2</sub>O<sub>3</sub> only will have less <a href=\"cutlery+marking.html\">cutlery marking</a> of the fired glass.</p>\n<p>Blistering often occurs in glazes of high melt fluidity. This might appear illogical since it would seem that such melts would more readily pass gases of <a href=\"decomposition.html\">decomposition</a> from the body. However, the problem often happens because these glazes begin to melt (and seal the body surface) at much lower temperatures than one might think. Then they just keep percolating the escaping gases as the kiln is soaked and even continue after the kiln is shut off. Fast-dropping temperatures can freeze these <a href=\"../trouble/glaze+blisters.html\">blisters</a> into the glass at an even lower temperature than they first melted at. Employing less gassing materials, applying a denser <a href=\"glaze+laydown.html\">laydown</a> of glaze, a flux system that melts later, or scheduling fire-down of the kiln will help.</p>\n<p>The Potter's dictionary has a very good discussion with diagrams of this under the term 'viscosity'.</p><p style=\"clear:left\"></p>\n<h2 style=\"font-style:italic;\">Related Information</h2>\n<p style=\"clear:left\"></p>\n<h3 style=\"margin-top:30px;\">Downloadable 3D model for melt flow tester block mold</h3>\n<p style=\"margin-top:0px;\"><b>Available</b> on the <a href=\"../downloads/index.php@picture=2350.html\" target=\"_blank\">Downloads</a> page</p>\n<br/><a alt=\"3D rendering of Fusion 360 drawing of glaze melt fluidity tester\" href=\"../picture/2350.html\"><img alt=\"3D rendering of Fusion 360 drawing of glaze melt fluidity tester\" class=\"flexleft50\" loading=\"lazy\" src=\"https://s3-us-west-2.amazonaws.com/reference/images/pictures/hi95rsjwow.04.20 pm.jpg\"/></a><p style=\"margin-top:0px; padding-top:0px; font-style:italic; color:#888888; font-size:90%;\">This picture has its own page with more detail, <a href=\"../picture/2350.html\">click here</a> to see it.</p>\n<p>This is a 3D rendering of our <a href=\"../picture/2350.html\">melt fluidity tester</a>. We have promoted this device for many years as an effective way to compare fired glaze properties (e.g. <a href=\"melt+fluidity.html\">melt fluidity</a>, <a href=\"surface+tension.html\">surface tension</a>, bubble retention, crystal growth, transparency, melting range, etc). Open the <a href=\"../picture/3598.html\">3MF</a> file in your slicer, move all pieces off the print bed and unselect them all. Then, print each part by moving it onto the bed and using place-on-face to orient it right. Print the funnel wide-side down with brim. Insert the <a href=\"../picture/3483.html\">natch clips</a> and <a href=\"../picture/3483.html\">embeds</a> into the holes, pour in the <a href=\"../material/1124.html\">plaster</a>, let it set and finally remove the <a href=\"../picture/3701.html\">PLA</a> with a <a href=\"../picture/3729.html\">heat gun</a>. You now have a working mold to make <a href=\"slip+casting.html\">slip cast</a> testers. Glue the <a href=\"mold+natches.html\">natches</a> and spacers into the embeds, strap the mold together, glue in the <a href=\"pour+spout.html\">pour spout</a> with slip and finish by filling the mold with slip. If the mold is dry, 10-15 minutes should be enough to get adequate thickness (don't make them too heavy). With <a href=\"0.8mm+thickness.html\">0.8mm</a> thick walls, this drawing 3D prints quickly and is easy to remove when the plaster has set (using a heat gun). The halves interlock using natches (requiring our embeds and related parts). The mold halves can also be lined up by the outer edges before clamping them together (thus not requiring natches).</p>\n<p style=\"clear:left\"></p>\n<h3 style=\"margin-top:30px;\">Comparing glaze melt fluidity balls with their chemistries</h3>\n<br/><a alt=\"Three glaze balls melting down into a pool\" href=\"../picture/1594.html\"><img alt=\"Three glaze balls melting down into a pool\" class=\"flexleft50\" loading=\"lazy\" src=\"https://s3-us-west-2.amazonaws.com/reference/images/pictures/duwdyjaxal.jpg\"/></a><p style=\"margin-top:0px; padding-top:0px; font-style:italic; color:#888888; font-size:90%;\">This picture has its own page with more detail, <a href=\"../picture/1594.html\">click here</a> to see it.</p>\n<p>Ten-gram <a href=\"../test/gbmf.html\">GBMF test</a> balls of these three glazes were fired to <a href=\"cone+6.html\">cone 6</a> on <a href=\"porcelain.html\">porcelain</a> tiles. Notice the difference in the degree of melt? Why? You could just say glaze 2 has more <a href=\"frit.html\">frit</a> and <a href=\"../material/310.html\">feldspar</a>. There is a better explanation, compare these yellow and blue numbers: Glaze 2 and 3 have much more <a href=\"../oxide/b2o3.html\">B<sub>2</sub>O<sub>3</sub></a> (<a href=\"borate.html\">boron</a>, the key <a href=\"flux.html\">flux</a> for cone 6 glazes) and lower <a href=\"../oxide/sio2.html\">SiO<sub>2</sub></a> (<a href=\"../material/1245.html\">silica</a>, it is <a href=\"refractory.html\">refractory</a>). But notice that glaze 2 and 3 have the same <a href=\"glaze+chemistry.html\">chemistry</a>, but 3 is melting more? Why? Because of the <a href=\"mineralogy.html\">mineralogy</a> of <a href=\"../material/806.html\">Gerstley Borate</a>. It release its boron earlier in the firing, getting the melting started sooner. Notice it also <a href=\"ceramic+stain.html\">stains</a> the glaze amber, it is not as clean as the frit. Notice the calculated <a href=\"co-efficient+of+thermal+expansion.html\">thermal expansions</a>: The greater melting of #2 and #3 comes at a cost, their thermal expansions are considerably higher, so they will be more likely to <a href=\"../trouble/glaze+crazing.html\">craze</a>. Which of these is the best for <a href=\"functional.html\">functional</a> ware? #1, <a href=\"../recipe/g2926b.html\">G2926B</a> (left). Its high SiO<sub>2</sub> and enough-but-not-too-much B<sub>2</sub>O<sub>3</sub> make it more durable. And it runs less during firing. And does not craze.</p>\n<p style=\"clear:left\"></p>\n<h3 style=\"margin-top:30px;\">Melt fluidity differences are not obvious by just comparing glazed ware</h3>\n<br/><a alt=\"The glaze on two porcelain mugs looks the same, but the melt flow is very different\" href=\"../picture/2405.html\" title=\"The mugs look the same but the melt fluidity demonstrates a clear difference\"><img alt=\"The glaze on two porcelain mugs looks the same, but the melt flow is very different\" class=\"flexleft50\" loading=\"lazy\" src=\"https://s3-us-west-2.amazonaws.com/reference/images/pictures/chfszdbfts.jpg\" title=\"The mugs look the same but the melt fluidity demonstrates a clear difference\"/></a><p style=\"margin-top:0px; padding-top:0px; font-style:italic; color:#888888; font-size:90%;\">This picture has its own page with more detail, <a href=\"../picture/2405.html\">click here</a> to see it.</p>\n<p>These two <a href=\"plainsman+clays.html\">Plainsman</a> <a href=\"https://plainsmanclays.ca/data/index.php?product=12880\">M370</a> test mugs were fired at <a href=\"cone+6.html\">cone 6</a>, the left one with <a href=\"../recipe/g2934.html\">G2934</a> <a href=\"matte+glaze.html\">matte glaze</a>, the right one with <a href=\"https://insight-live.com/insight/share.php?z=y9rvvqsPy4\">G2934Y4</a> matte. They look and feel identical in the hand. The two glazes have the same <a href=\"glaze+chemistry.html\">chemistry</a>. But they employ different materials to source that chemistry. The secret of of the matteness is high <a href=\"../oxide/mgo.html\">MgO</a> (magnesia content). In the glaze on the left MgO is sourced by <a href=\"../material/273.html\">dolomite</a>, a lot of it. The glaze on the right sources it from a special <a href=\"frit.html\">frit</a>, Ferro 3249. The impact of this difference is visible in the <a href=\"../picture/2350.html\">melt fluidity tester</a>, the <a href=\"frit.html\">fritted</a> one is melting and flowing much better. On other clays, especially stonewares, the <a href=\"https://insight-live.com/insight/share.php?z=qnvAM3fag6\">G2934</a> can have a dry surface that cutlery marks. Thicker applications make it worse. But the Y version exhibits no such issues. Its mattness, <a href=\"glaze+durability.html\">durability</a>, cleanability and hardness are so good that it is being used in floor tile.</p>\n<p style=\"clear:left\"></p>\n<h3 style=\"margin-top:30px;\">Frits vs. raw materials in glazes: It is not just about the chemistry</h3>\n<br/><a href=\"../picture/2422.html\"><img class=\"flexleft50\" loading=\"lazy\" src=\"https://s3-us-west-2.amazonaws.com/reference/images/pictures/jatuw4qbfm.jpg\"/></a><p style=\"margin-top:0px; padding-top:0px; font-style:italic; color:#888888; font-size:90%;\">This picture has its own page with more detail, <a href=\"../picture/2422.html\">click here</a> to see it.</p>\n<p>The difference between sourcing fluxing <a href=\"ceramic+oxide.html\">oxides</a> from <a href=\"frit.html\">frits</a> vs. raw materials is significant to say the least. The oxides <a href=\"../oxide/mgo.html\">MgO</a> and <a href=\"../oxide/cao.html\">CaO</a> normally come from natural mineral that melt high. But common frits that source them soften low. The <a href=\"glaze+chemistry.html\">chemistry</a> in the two <a href=\"cone+6.html\">cone 6</a> glazes (compared on this <a href=\"../picture/2350.html\">melt flow tester</a>) are the same. But <a href=\"https://insight-live.com/insight/share.php?z=y9rvvqsPy4\">G2934Y4</a> sources the <a href=\"../picture/1775.html\">KNaO</a> from Ferro <a href=\"../material/349.html\">Frit 3110</a> instead of <a href=\"../material/310.html\">feldspar</a> and alot of the MgO from Ferro <a href=\"../material/369.html\">Frit 3249</a> instead of <a href=\"../material/1620.html\">talc</a>. Even though Y4 has 10% <a href=\"../material/41.html\">calcined alumina</a> it still flows much better! Alumina, as a source of <a href=\"../oxide/al2o3.html\">Al<sub>2</sub>O<sub>3</sub></a>, is a super <a href=\"refractory.html\">refractory</a> material (compared to <a href=\"../material/925.html\">kaolin</a>, the normal source), the glaze should flow less - but the frits overcome even that to create this amazing fluidity in a <a href=\"matte+glaze.html\">matte glaze</a>. The lesson: All glazes have a chemistry, but that cannot be taken in isolation from the materials that source it. <a href=\"glaze+chemistry.html\">Glaze chemistry</a> is a relative, not absolute science.</p>\n<p style=\"clear:left\"></p>\n<h3 style=\"margin-top:30px;\">Comparing the melt fluidity of two shipments of Custer Feldspar</h3>\n<br/><a href=\"../picture/809.html\"><img class=\"flexleft50\" loading=\"lazy\" src=\"https://s3-us-west-2.amazonaws.com/reference/images/pictures/gesjusuroz.jpg\"/></a><p style=\"margin-top:0px; padding-top:0px; font-style:italic; color:#888888; font-size:90%;\">This picture has its own page with more detail, <a href=\"../picture/809.html\">click here</a> to see it.</p>\n<p>A <a href=\"../test/glfl.html\">GLFL test</a> for <a href=\"melt+fluidity.html\">melt-flow</a> to compare <a href=\"../material/253.html\">Custer Feldspar</a> from Feb/2012 (right) with Mar/2011 (fired at <a href=\"cone+6.html\">cone 6</a>). Custer <a href=\"../material/310.html\">Feldspar</a> does not melt like this by itself at cone 10. It was mixed 80:20 Feldspar:Ferro <a href=\"../material/351.html\">Frit 3134</a>. This test demonstrates that the material has been very consistent between these two shipments.</p>\n<p style=\"clear:left\"></p>\n<h3 style=\"margin-top:30px;\">A pottery glaze that can eat through a firebrick!</h3>\n<br/><a alt=\"A glaze eats though a firebrick\" href=\"../picture/3315.html\"><img alt=\"A glaze eats though a firebrick\" class=\"flexleft50\" loading=\"lazy\" src=\"https://s3-us-west-2.amazonaws.com/reference/images/pictures/xtwanvmxbm.jpg\"/></a><p style=\"margin-top:0px; padding-top:0px; font-style:italic; color:#888888; font-size:90%;\">This picture has its own page with more detail, <a href=\"../picture/3315.html\">click here</a> to see it.</p>\n<p>The <a href=\"../picture/2350.html\">melt fluidity tester</a> was fired at <a href=\"cone+6.html\">cone 6</a>. The glaze on the left is <a href=\"https://insight-live.com/insight/share.php?z=Ybg8bJbZsf\">G2826A2</a>, the <a href=\"../picture/3030.html\">50:30:20</a> historically popular <a href=\"../material/806.html\">Gerstley Borate</a> <a href=\"base+glaze.html\">base recipe</a> used for reactive and <a href=\"transparent+glazes.html\">transparent glazes</a>. The <a href=\"../oxide/b2o3.html\">B<sub>2</sub>O<sub>3</sub></a> in that glaze was 3x the normal amount in cone 6 glazes, making it so melt fluid it can eat through a <a href=\"firebrick.html\">firebrick</a>!<br/>\n<br/>\nThe glaze on the right is G2926A3, an adjusted version that cuts the B<sub>2</sub>O<sub>3</sub> level and adds <a href=\"../oxide/sio2.html\">SiO<sub>2</sub></a> (from <a href=\"../material/1245.html\">silica</a> and nepheline). The result is more sane, although still very melt-fluid glaze. This is also a lesson in the <a href=\"glaze+chemistry.html\">chemistry</a> that produces <a href=\"boron+blue.html\">boron-blue</a>: High B<sub>2</sub>O<sub>3</sub> is not the key; my adjustment lowers it significantly. CaO/MgO is also lower, so that is not the key. The SiO<sub>2</sub> appears to be the enabler here; it is much higher (from 2.6 to 3.48, a hugh increase). And, I am using <a href=\"325+mesh.html\">325 mesh</a> silica, so it dissolves in <a href=\"melt+fluidity.html\">the melt</a> better, delivering even more SiO<sub>2</sub>. <a href=\"boron+blue.html\">Boron blue</a> thus seems to thrive on enough SiO<sub>2</sub> coupled with high B<sub>2</sub>O<sub>3</sub> and low <a href=\"../oxide/al2o3.html\">Al<sub>2</sub>O<sub>3</sub></a> with some MgO/CaO.</p>\n<p style=\"clear:left\"></p>\n<h3 style=\"margin-top:30px;\">Testing two brands of tin oxide in a melt flow tester</h3>\n<br/><a alt=\"Tin oxide opacified glaze in a melt fluidity tester\" href=\"../picture/995.html\"><img alt=\"Tin oxide opacified glaze in a melt fluidity tester\" class=\"flexleft50\" loading=\"lazy\" src=\"https://s3-us-west-2.amazonaws.com/reference/images/pictures/muxtamofuk.jpg\"/></a><p style=\"margin-top:0px; padding-top:0px; font-style:italic; color:#888888; font-size:90%;\">This picture has its own page with more detail, <a href=\"../picture/995.html\">click here</a> to see it.</p>\n<p>This <a href=\"../picture/2350.html\">melt fluidity tester</a> compares two different tin <a href=\"ceramic+oxide.html\">oxides</a> in a <a href=\"cone+6.html\">cone 6</a> transparent glaze (<a href=\"../recipe/g2926b.html\">G2926B</a>). <a href=\"opacifier.html\">Opacifiers</a> affect not just <a href=\"opacity.html\">opacity</a> in glazes, but also liquid properties of <a href=\"melt+fluidity.html\">the melt</a>. The length, surface character, opacity and color of these flows provide an excellent indication of how similar the two materials are. This is the <a href=\"../test/glfl.html\">GLFL test</a>.</p>\n<p style=\"clear:left\"></p>\n<h3 style=\"margin-top:30px;\">Testing a new brand of dolomite</h3>\n<br/><a alt=\"Melt fluidity of high dolomite glaze\" href=\"../picture/1118.html\"><img alt=\"Melt fluidity of high dolomite glaze\" class=\"flexleft50\" loading=\"lazy\" src=\"https://s3-us-west-2.amazonaws.com/reference/images/pictures/podhupacax.jpg\"/></a><p style=\"margin-top:0px; padding-top:0px; font-style:italic; color:#888888; font-size:90%;\">This picture has its own page with more detail, <a href=\"../picture/1118.html\">click here</a> to see it.</p>\n<p><a href=\"../material/273.html\">Dolomite</a> is a key material for glazes, especially mattes. We were forced to adopt a new brand and needed confidence it was equivalent. Three tests were done to compare the old long-time-use material (IMASCO Sirdar) with a new one (LHoist Dolowhite). The first <a href=\"../picture/2350.html\">melt flow tester</a> compares them in a very high dolomite <a href=\"cone+6.html\">cone 6</a> recipe formulated for this purpose; the new material runs just slightly more. The second tester is uses the <a href=\"../recipe/g2934.html\">G2934</a> cone 6 <a href=\"magnesia+matte.html\">magnesia matte</a> recipe with 5% black stain; the new material runs a little less here. The third test is the high dolomite glaze on a dark burning clay to see the <a href=\"translucency.html\">translucency</a> and compare the surface character. They are very close. These three gave us the confidence to proceed.</p>\n<p style=\"clear:left\"></p>\n<h3 style=\"margin-top:30px;\">This flow tester indicates copper is not fluxing or bubbling this glaze</h3>\n<br/><a alt=\"Copper carbonate fluxing testing\" href=\"../picture/2387.html\"><img alt=\"Copper carbonate fluxing testing\" class=\"flexleft50\" loading=\"lazy\" src=\"https://s3-us-west-2.amazonaws.com/reference/images/pictures/hqsgyxcosq.jpg\"/></a><p style=\"margin-top:0px; padding-top:0px; font-style:italic; color:#888888; font-size:90%;\">This picture has its own page with more detail, <a href=\"../picture/2387.html\">click here</a> to see it.</p>\n<p>These <a href=\"cone+6.html\">cone 6</a> glazes are the same (G3806G), except the one on the right has 3.5% <a href=\"../material/236.html\">copper carbonate</a> added. Copper is commonly fluxes glazes, making them melt more. But in this case it is not, the clear base is running just as much as the stained one. Either the percentage is not high enough or the host transparent glaze is resistant. Another observation: I was suspicious that the <a href=\"glaze+bubbles.html\">micro-bubbles</a> in the glass matrix were coming from the copper carbonate gassing during firing. But not so, as you can see on this <a href=\"../picture/2350.html\">melt fluidity tester</a>, the flow on the left has many more (it appears less melted because of this). In this specific glaze it seems probable that the copper bubbles (generated as it decomposes) act as a <a href=\"../picture/2702.html\">fining agent</a> to coagulate and help clear the others.</p>\n<p style=\"clear:left\"></p>\n<h3 style=\"margin-bottom:0px; margin-top:30px;\">Melt fluidity and coverage: \n</h3>\n<h4 style=\"color:#888888; margin-top:0px;\">RedArt Slip vs. Albany Slip vs. Alberta Slip</h4>\n<br/><a alt=\"Two Albany Slip substitute melt flows and glaze tests\" href=\"../picture/2439.html\"><img alt=\"Two Albany Slip substitute melt flows and glaze tests\" class=\"flexleft50\" loading=\"lazy\" src=\"https://s3-us-west-2.amazonaws.com/reference/images/pictures/jqcpyok8xl.jpg\"/></a><p style=\"margin-top:0px; padding-top:0px; font-style:italic; color:#888888; font-size:90%;\">This picture has its own page with more detail, <a href=\"../picture/2439.html\">click here</a> to see it.</p>\n<p>These three melt flows and mugs were fired at <a href=\"cone+6.html\">cone 6</a> (using the <a href=\"../schedule/c6dhsc.html\">C6DHSC</a> <a href=\"firing+schedule.html\">firing schedule</a>). The benchmark recipe is 80% clay and 20% Ferro <a href=\"../material/356.html\">Frit 3195</a> (the standard <a href=\"../recipe/ga6-b.html\">GA6-B</a> recipe). <br/>\n-The center <a href=\"melt+fluidity.html\">melt flow</a> (and matching buff <a href=\"stoneware.html\">stoneware</a> mug below) employ the original <a href=\"../material/31.html\">Albany Slip</a>.<br/>\n-The one on the right employs <a href=\"../material/32.html\">Alberta Slip</a>. Notice that, although having a very similar melt flow, it needs an <a href=\"../material/874.html\">iron oxide</a> addition to darken the color (e.g. 2%).<br/>\n-The one on the far left uses an Albany Slip substitute made from 80% <a href=\"../material/1191.html\">Redart</a>, 6.5% <a href=\"../material/173.html\">calcium carbonate</a>, 6.5% <a href=\"../material/273.html\">dolomite</a> and 6.5% <a href=\"../material/1070.html\">nepheline syenite</a> (code L3613D). The <a href=\"glaze+chemistry.html\">chemistry</a> of RedArt is different enough from Albany that some compromises were needed to avoid over-supplying the iron even more (and firing darker yet). Although this Redart version runs in a very similar pattern on <a href=\"melt+fluidity.html\">the melt</a> flow, the character of the glaze on the mug reveals it needs a little more melting (increasing the <a href=\"frit.html\">frit</a> percentage would take care of that).</p>\n<p style=\"clear:left\"></p>\n<h3 style=\"margin-top:30px;\">Melt fluidity of Albany Slip vs. Alberta Slip at cone 10R</h3>\n<br/><a alt=\"Albany vs Alberta Slip melt\" href=\"../picture/526.html\"><img alt=\"Albany vs Alberta Slip melt\" class=\"flexleft50\" loading=\"lazy\" src=\"https://s3-us-west-2.amazonaws.com/reference/images/pictures/vmj7kunfqa.jpg\"/></a><p style=\"margin-top:0px; padding-top:0px; font-style:italic; color:#888888; font-size:90%;\">This picture has its own page with more detail, <a href=\"../picture/526.html\">click here</a> to see it.</p>\n<p>This is a <a href=\"../test/glfl.html\">GLFL test</a>, it employs a slipcast <a href=\"../picture/2350.html\">melt flow tester</a> to show the flow patterns of two glazes (or materials), side-by-side. <a href=\"../material/31.html\">Albany Slip</a> was a pure mined silty clay that, by itself, melted to a glossy dark brown glaze at <a href=\"reduction+firing.html\">cone 10R</a>. By itself it was a <a href=\"tenmoku.html\">Tenmoku</a> glaze at high temperatures. <a href=\"../material/32.html\">Alberta Slip</a> is a recipe of mined clays with added refined minerals that give it a similar <a href=\"glaze+chemistry.html\">chemistry</a>, firing behavior and raw
