Repository: millandr121/digitalfire

File: app/public/data/temperatures.json
[
  {
    "value": "150C (302F)",
    "event": "Epsom salts decompose to lose water",
    "id": "31",
    "source": "digitalfire.com"
  }
]

File: app/public/data/articles.json (part 2 of 45)
[
    "body": "<p></p>\n<p style=\"clear:left\"></p><p style=\"clear:left\"></p>\n<h4 class=\"text-muted\">Description</h4><p class=\"text-muted font-italic\">Glazes must be completely melted to be functional, hard and strong. Many are not. This compares two glazes to make the difference clear.</p><h4>Article</h4>\n<p>The picture below is a flow tester that was fired at <a href=\"../glossary/cone+6.html\">cone 6</a>. The tester itself is <a href=\"../glossary/plainsman+clays.html\">Plainsman</a> <a href=\"https://plainsmanclays.ca/data/index.php?product=12880\">M370</a>. The glaze on the right is <a href=\"../recipe/g1214w.html\">G1214W</a>, a typical cone 6 transparent used by potters. It is <a href=\"../glossary/flux.html\">fluxed</a> by a <a href=\"../glossary/borate.html\">boron</a> sourcing <a href=\"../glossary/frit.html\">frit</a>. The glaze on the left is typical of what many use to achieve a matte. The recipe is:</p>\n<table style=\"margin-left:10px\">\n<tr><td>Nepheline Syenite</td><td style=\"padding-left:10px; text-align:right\">40.00</td></tr>\n<tr><td>Dolomite</td><td style=\"padding-left:10px; text-align:right\">15.00</td></tr>\n<tr><td>Whiting</td><td style=\"padding-left:10px; text-align:right\">10.00</td></tr>\n<tr><td>Ball Clay</td><td style=\"padding-left:10px; text-align:right\">20.00</td></tr>\n<tr><td>China Clay</td><td style=\"padding-left:10px; text-align:right\">10.00</td></tr>\n<tr><td>Silica</td><td style=\"padding-left:10px; text-align:right\">5.00</td></tr>\n</table>\n<p>But this glaze is not flowing at all whereas the boron-fluxed glaze has run right to the bottom (and it is not even considered a highly fluid glaze). This simple comparison teaches us many things about glazes and even ourselves. Here are some of them.</p>\n<ul>\n<li>Cone 6 glazes require boron (from <a href=\"../glossary/frit.html\">frits</a> or <a href=\"../material/806.html\">gerstley borate</a>) or zinc to melt (the one on the left has neither). Materials like <a href=\"../material/310.html\">feldspar</a>, <a href=\"../material/273.html\">dolomite</a>, whiting and <a href=\"../material/1620.html\">talc</a> just do not melt well at all at cone 6. If a glaze is not properly melted then it is not hard and strong and resistant to <a href=\"../glossary/leaching.html\">leaching</a> and <a href=\"../glossary/cutlery+marking.html\">cutlery marking</a>.</li>\n<li>Textbook <a href=\"../glossary/glaze+recipes.html\">glaze recipes</a> often are junk. Unquestioned use of them demonstrates our willingness to accept something ridiculous just because it is in a book or on a web page. We need use common sense when looking at glaze recipes for cone 6 to determine if they are for real or impostors (the glaze on the left is actually really not a glaze, it is a <a href=\"../glossary/porcelain.html\">porcelain</a>). If there is no frit, no zinc, no gerstley <a href=\"../glossary/borate.html\">borate</a>, then a red this-likely-does-not-melt light is <a href=\"../glossary/flashing.html\">flashing</a>.</li>\n<li>Glazes with high feldspar or <a href=\"../material/1070.html\">nepheline syenite</a> (40% is really high) are likely to <a href=\"../trouble/glaze+crazing.html\">craze</a>. If this one does not craze it is simply because it has not melt enough for the sodium to impose its high <a href=\"../glossary/co-efficient+of+thermal+expansion.html\">thermal expansion</a> on the glass.</li>\n<li>A cone 6 glaze with 30% clay (in this case <a href=\"../material/80.html\">ball clay</a> and <a href=\"../material/925.html\">kaolin</a>) and no boron is certainly not going to melt well because clay is <a href=\"../glossary/refractory.html\">refractory</a>.</li>\n<li>True matte glazes have high alumina and low <a href=\"../material/1245.html\">silica</a> (which this has) but they also need to melt well to form a glass (which this does not). So this is just a matte because it is not melted.</li>\n<li>If a white-firing glaze has no <a href=\"../material/1722.html\">zircon</a> or <a href=\"../material/1642.html\">tin oxide</a>, then how can it be white? Something is wrong. In this case it is white simply because it is not melted.</li>\n<li>Since this does not melt, evaluating it on the basis of its <a href=\"../glossary/glaze+chemistry.html\">chemistry</a> would be invalid. <a href=\"../glossary/glaze+chemistry.html\">Glaze chemistry</a> theory depends on the glaze being melted to a homogeneous glass. Thus, in addition to knowing all about the chemistry, you need to have common sense on the recipe level also.</li>\n</ul>\n<p>Understanding your glazes is so much better, especially when it comes to dealing with their problems (and this one would have plenty!).</p><p style=\"clear:left\"></p>\n<h2 style=\"font-style:italic;\">Related Information</h2>\n<p style=\"clear:left\"></p>\n<h3 style=\"margin-top:30px;\">Before spending time trying online recipes, take a minute to do a sanity check on them</h3>\n<br/><a alt=\"A matte glaze melt flow that is not moving at all\" href=\"../picture/860.html\"><img alt=\"A matte glaze melt flow that is not moving at all\" class=\"flexleft50\" loading=\"lazy\" src=\"https://s3-us-west-2.amazonaws.com/reference/images/articles/mogguwykac.jpg\"/></a><p style=\"margin-top:0px; padding-top:0px; font-style:italic; color:#888888; font-size:90%;\">This picture has its own page with more detail, <a href=\"../picture/860.html\">click here</a> to see it.</p>\n<p>This is a <a href=\"../glossary/cone+6.html\">cone 6</a> <a href=\"../test/glfl.html\">GLFL test</a> to compare <a href=\"../glossary/melt+fluidity.html\">melt-flow</a> between a matte recipe, found online at a respected website, and a glaze we use often. Yes, it is matte. But why? Because it is not melted! Matte glazes used on <a href=\"../glossary/functional.html\">functional</a> surfaces need to melt well, they should flow like a <a href=\"../glossary/glossy+glaze.html\">glossy glaze</a>. Even though this recipe has 40% <a href=\"../material/1070.html\">nepheline syenite</a>, lots of <a href=\"../material/273.html\">dolomite</a> and <a href=\"../material/173.html\">calcium carbonate</a> it is not melting. Yes, these are powerful fluxes, but at cone 10, not cone 6! To melt a cone 6 glaze <a href=\"../glossary/borate.html\">boron</a>, zinc or lithia are needed. Boron is the most common and best general-purpose melter for potters (it comes mainly in <a href=\"../glossary/frit.html\">frits</a>, <a href=\"../material/806.html\">Gerstley borate</a>). The concept of a <a href=\"../glossary/limit+recipe.html\">limit recipe</a> applies here, the idea of eye-balling a recipe and quickly assessing if it is ridiculous or not.</p>\n<p style=\"clear:left\"></p>\n<h3 style=\"margin-top:30px;\">A functional matte cone 6 glaze should melt as well as a glossy</h3>\n<br/><a href=\"../picture/862.html\"><img class=\"flexleft50\" loading=\"lazy\" src=\"https://s3-us-west-2.amazonaws.com/reference/images/pictures/ginpeguzup.jpg\"/></a><p style=\"margin-top:0px; padding-top:0px; font-style:italic; color:#888888; font-size:90%;\">This picture has its own page with more detail, <a href=\"../picture/862.html\">click here</a> to see it.</p>\n<p>True <a href=\"../glossary/functional.html\">functional</a> mattes have fluid melts, like glossy glazes. They need this in order to develop a hard, non-scratching, durable glass. The <a href=\"../glossary/mechanism.html\">mechanism</a> of the <a href=\"../recipe/g1214z1.html\">G1214Z1</a> matte on the right is high <a href=\"../oxide/al2o3.html\">Al<sub>2</sub>O<sub>3</sub></a>, it is actually melting more than the glossy <a href=\"../recipe/g1214w.html\">G1214W</a> on the left (this was fired between <a href=\"../glossary/cone+5.html\">cone 5</a> and 6, it normally runs right off the runway).</p>\n<p style=\"clear:left\"></p>\n<h3>Links</h3><table>\n<table class=\"table table-bordered\"><tbody>\n<tr>\n<td scope=\"row\">Articles</td>\n<td>\n<a href=\"a+low+cost+tester+of+glaze+melt+fluidity.html\">A Low Cost Tester of Glaze Melt Fluidity</a>\n<br/><i>Use this novel device to compare the <a href=\"../glossary/melt+fluidity.html\">melt fluidity</a> of glazes and materials. Simple physical observations of the results provide a better understanding of the fired properties of your glaze (and problems you did not see before).</i>\n</td>\n</tr>\n<tr>\n<td scope=\"row\">Articles</td>\n<td>\n<a href=\"what+determines+a+glaze's+firing+temperature%253F.html\">What Determines a Glaze's Firing Temperature?</a>\n<br/><i>The <a href=\"../glossary/ceramic+oxide.html\">oxides</a> contributed by glaze materials determine its <a href=\"../glossary/glaze+chemistry.html\">chemistry</a>. The chemistry is the main factor determining melting behaviour. But the <a href=\"../glossary/particle+sizes.html\">particle sizes</a>, shapes and mineralogies also come in to play.</i>\n</td>\n</tr>\n<tr>\n<td scope=\"row\">Articles</td>\n<td>\n<a href=\"why+textbook+glazes+are+so+difficult.html\">Why Textbook Glazes Are So Difficult</a>\n<br/><i>The trade is <a href=\"../glossary/glaze+recipes.html\">glaze recipes</a> has spawned generations of potters going up blind alleys trying recipes that don't work and living with ones that are much more trouble than they are worth. It is time to leave this behind and take control.</i>\n</td>\n</tr>\n<tr>\n<td scope=\"row\">Articles</td>\n<td>\n<a href=\"reducing+the+firing+temperature+of+a+glaze+from+cone+10+to+6.html\">Reducing the Firing Temperature of a Glaze From Cone 10 to 6</a>\n<br/><i>Moving a cone 10 <a href=\"../glossary/high+temperature+glaze.html\">high temperature glaze</a> down to cone 5-6 can require major surgery on the recipe or the transplantation of the color and surface <a href=\"../glossary/mechanism.html\">mechanisms</a> into a similar <a href=\"../glossary/cone+6.html\">cone 6</a> <a href=\"../glossary/base+glaze.html\">base glaze</a>.</i>\n</td>\n</tr>\n<tr>\n<td scope=\"row\">Articles</td>\n<td>\n<a href=\"trafficking+in+glaze+recipes.html\">Trafficking in Glaze Recipes</a>\n<br/><i>The trade is <a href=\"../glossary/glaze+recipes.html\">glaze recipes</a> has spawned generations of potters going up blind alleys trying recipes that don't work and living with ones that are much more trouble than they are worth. It is time to leave this behind and take control.</i>\n</td>\n</tr>\n<tr>\n<td scope=\"row\">Glossary</td>\n<td>\n<a href=\"../glossary/matte+glaze.html\">Matte Glaze</a>\n<br/><i>Random material mixes that melt well overwhelmingly want to be glossy, creating a <a href=\"../glossary/matte+glaze.html\">matte glaze</a> that is also <a href=\"../glossary/functional.html\">functional</a> is not an easy task.</i>\n</td>\n</tr>\n</tbody></table><table style=\"margin-top:30px; padding-top:10px; padding-bottom:20px; border-top:thin solid grey; border-bottom:thin solid grey;\"><tr><td style=\"padding-right:10px\">By <i>Tony Hansen</i><br/><span style=\"font-size:80%; color:#888888;\">Follow me on<br/><a href=\"https://www.threads.net/@tonyatdigitalfire\" target=\"_blank\" title=\"Threads\"><img border=\"0\" src=\"../images/threads.jpg\" style=\"width:20px;\"/></a> <a href=\"https://www.facebook.com/insightlive\" target=\"_blank\" title=\"Facebook Insight-Live\"><img border=\"0\" src=\"../images/facebook.jpg\" style=\"width:20px;\"/></a> <a href=\"https://www.linkedin.com/in/tonywhansen/\" target=\"_blank\" title=\"LinkedIn\"><img border=\"0\" src=\"../images/linkedin.jpg\" style=\"width:20px;\"/></a> <a href=\"https://www.pinterest.ca/tonywhansen\" target=\"_blank\" title=\"Pinterest\"><img border=\"0\" src=\"../images/pinterest.jpg\" style=\"width:20px;\"/></a> <a href=\"https://instagram.com/tonyatdigitalfire\" target=\"_blank\" title=\"Instagram\"><img border=\"0\" src=\"../images/instagram.jpg\" style=\"width:20px;\"/></a> <a href=\"https://ko-fi.com/tonyhansen#\" target=\"_blank\" title=\"Ko-Fi\"><img border=\"0\" src=\"../images/ko-fi.jpg\" style=\"width:20px;\"/></a> <a href=\"https://x.com/digitalfiretony\" target=\"_blank\" title=\"Twitter\"><img border=\"0\" src=\"../images/twitter.jpg\" style=\"width:20px;\"/></a></span></td><td><a href=\"https://tonyhansen.com/about\"><img height=\"80\" src=\"../images/SignaturePhotoSmall.jpg\"/></a></td></tr></table></table>",
    "images": [
      "https://s3-us-west-2.amazonaws.com/reference/images/articles/mogguwykac.jpg",
      "https://s3-us-west-2.amazonaws.com/reference/images/pictures/ginpeguzup.jpg",
      "../images/threads.jpg",
      "../images/facebook.jpg",
      "../images/linkedin.jpg",
      "../images/pinterest.jpg",
      "../images/instagram.jpg",
      "../images/twitter.jpg",
      "../images/SignaturePhotoSmall.jpg"
    ]
  },
  {
    "id": "adjusting+glaze+expansion+by+calculation+to+solve+shivering",
    "title": "Adjusting Glaze Expansion by Calculation to Solve Shivering",
    "description": "This page demonstrates how you might use INSIGHT software to do calculations that will help you increase the thermal expansion of a glaze while having minimal impact on other properties.",
    "body": "<p></p>\n\n<h4 class=\"text-muted\">Description</h4><p class=\"text-muted font-italic\">This page demonstrates how you might use INSIGHT software to do calculations that will help you increase the thermal expansion of a glaze while having minimal impact on other properties.</p><h4>Article</h4>\n<p>Shivering and <a href=\"../trouble/glaze+crazing.html\">crazing</a> are probably the two most common glazing problems in industry and hobby <a href=\"../glossary/ceramics.html\">ceramics</a>. When one becomes familiar with some thermal expansion theory and how easily crazing can be dealt with, it becomes a mystery why others seem puzzled by the problem. I have watched people who are in love with one touchy glaze try a myriad of different bodies, alter firing curves in every possible way, and yet, achieve only limited success. And then, there are the \"snake oil\" remedies. \"Just add some <a href=\"../material/1245.html\">silica</a> to stop crazing and take some out to stop <a href=\"../glossary/glaze+shivering.html\">shivering</a>\" it says in many textbooks. This sounds fine at first but as already discussed, you will likely upset the oxide balance and probably kill its surface character if you add enough to fix the problem. Each glaze has its own personality and complexities, a \"one solution fits all\" method will not work. </p>\n<p>Until now, calculating glaze formulas and their expansion values has been a little tedious to say the least. INSIGHT and similar software changed that, providing instant expansion results for any formula or recipe. </p>\n<p>Below is a set of source figures I have chosen to use. As you will see, using the calculation approach is an exercise in relating one glaze to another, one oxide to another. It is not necessary to know what a crazing glaze's expansion is; all we really need to know is whether and adjustment to its recipe will give it a lower expansion to make it fit better onto the body. While we could get into the units of these numbers, this is not really important, their relationship to each other is the key. </p>\n<table cellpadding=\"2\">\n<caption align=\"top\"><i>Expansion Values</i></caption>\n<tbody>\n<tr>\n<td>BaO </td>\n<td>0.13</td>\n<td>K<sub>2</sub>O </td>\n<td>0.33</td>\n<td>MnO </td>\n<td align=\"right\">-0.09 </td></tr>\n<tr>\n<td>CaO </td>\n<td>0.15</td>\n<td>Na<sub>2</sub>O </td>\n<td>0.39</td>\n<td>TiO2</td>\n<td align=\"right\">0.14 </td></tr>\n<tr>\n<td>PbO </td>\n<td>0.08</td>\n<td>ZnO </td>\n<td>0.09</td>\n<td>B<sub>2</sub>O<sub>3</sub> </td>\n<td align=\"right\">0.03 </td></tr>\n<tr>\n<td>MgO </td>\n<td>0.03</td>\n<td>Fe<sub>2</sub>O<sub>3</sub> </td>\n<td>0.13</td>\n<td>Al<sub>2</sub>O<sub>3</sub> </td>\n<td align=\"right\">0.06 </td></tr>\n<tr>\n<td> </td>\n<td> </td>\n<td> </td>\n<td> </td>\n<td>SiO<sub>2</sub> </td>\n<td align=\"right\">0.04 </td></tr></tbody></table>\n<p>From the numbers above, it becomes obvious why the addition of silica has a lowering effect on a glaze's expansion (although not to the degree you might think). One also begins to appreciate why <a href=\"../glossary/high+temperature+glaze.html\">high-temperature glazes</a> (which have so much more <a href=\"../oxide/sio2.html\">SiO<sub>2</sub></a> and <a href=\"../oxide/al2o3.html\">Al<sub>2</sub>O<sub>3</sub></a>) are much easier to fit to <a href=\"../glossary/clay+body.html\">clay bodies</a> without crazing. Yes, SiO<sub>2</sub> has a very <a href=\"../glossary/co-efficient+of+thermal+expansion.html\">low expansion</a>, so glazes containing plenty of it will tend to have a low expansion also and thus resist crazing. However there is a caveat to this: Even high silica glazes will <a href=\"../trouble/glaze+crazing.html\">craze</a> if they contain significant amounts of <a href=\"../oxide/na2o.html\">Na<sub>2</sub>O</a> and <a href=\"../oxide/k2o.html\">K<sub>2</sub>O</a> (from <a href=\"../material/310.html\">feldspar</a>, for example).</p>\n<p>Let's look at a shivering problem that occurred in one studio. Below is an INSIGHT report of the original shivering glaze.</p><pre>DETAIL PRINT - Matte White Glaze\nMATERIAL               PARTS  WEIGHT   CaO*   MgO*   K<sub>2</sub>O*  Na<sub>2</sub>O*   <a href=\"../oxide/zro2.html\">ZrO2</a> Fe<sub>2</sub>O<sub>3</sub>*   <a href=\"../oxide/tio2.html\">TiO2</a>  Al<sub>2</sub>O<sub>3</sub>   SiO<sub>2</sub>\nWEIGHT OF EACH OXIDE                   56.1   40.3   94.2   62.0  123.2  160.0   79.7  102.0   60.1\n-- -------------------------------------------------------------------------------------------------  MATERIAL\nExpan OF EACH OXIDE                    0.15   0.03   0.33   0.39   0.02   0.13   0.14   0.06   0.04   Cost/kg\n---------------------------------------------------------------------------------------------------  -------\n <a href=\"../material/253.html\">CUSTER FELDSPAR</a>....   52.50  617.10   0.00          0.06   0.03          0.00          0.09   0.60     0.00\n <a href=\"../material/925.html\">KAOLIN</a>.............   15.00  258.14                                                    0.06   0.12     0.24\n FLINT..............   14.50   60.00                                                           0.24     0.19\n WHITING............    9.50  100.00   0.09                                                             0.12\n <a href=\"../material/1620.html\">TALC</a>...............    5.00  126.23          0.04                                             0.05     0.25\n SUPERPAX...........    1.50  183.00                               0.01                        0.01     0.00\n <a href=\"../material/106.html\">BENTONITE</a>..........    2.00  489.48   0.00   0.00   0.00                 0.00   0.00   0.00   0.02     0.00\n---------------------------------------------------------------------------------------------------  -------\nTOTAL                 100.00           0.10   0.04   0.06   0.03   0.01   0.00   0.00   0.15   1.04     0.09\n<a href=\"../glossary/unity+formula.html\">UNITY FORMULA</a>                          0.44   0.18   0.26   0.11   0.04   0.01   0.00   0.68   4.70\nPER CENT BY WEIGHT                     5.87   1.76   5.72   1.69   1.08   0.22   0.00  16.45  67.20</pre><pre>Cost/kg  0.09\n  <a href=\"../glossary/silica%253Aalumina+ratio.html\">Si:Al</a>  6.93\n SiB:Al  6.93\n  Expan  6.90</pre>\n<p>Notice that the expansion is calculated based on the figures shown under each oxide column title. It is very clear which <a href=\"../glossary/ceramic+oxide.html\">oxides</a> need to be increased to move the expansion up. Shivering is much less common than crazing, so it is not likely that too much change is needed. It should be possible to leave the SiO<sub>2</sub> and Al<sub>2</sub>O<sub>3</sub> alone and thereby minimize fired property changes associated with disruptions in the overall balance. </p>\n<p>If exotic color compatibility is not at issue (it depends on the absence or presence of certain fluxes), a conservative starting point is to redistribute the fluxes, increasing one at the expense of another. As noted, sodium has the highest expansion, so it is logical to increase it at the expense lower ones like <a href=\"../oxide/cao.html\">CaO</a> and <a href=\"../oxide/mgo.html\">MgO</a>. You have probably noticed that high sodium glazes (ones with plenty of <a href=\"../material/1070.html\">nepheline syenite</a> and soda feldspar) tend to craze. However Na<sub>2</sub>O contributes properties much more similar to K<sub>2</sub>O, therefore I will first try to remove Na<sub>2</sub>O and replace with an equal amount of K<sub>2</sub>O.</p>\n<p>A common sodium sourcing material, as mentioned, is nepheline syenite. Using INSIGHT, I made a quick substitution for potash feldspar, then juggled remaining material amounts to compensate for the differences in these two materials. Here is the result.</p><pre>DETAIL PRINT - Matte White Glaze\nMATERIAL               PARTS  WEIGHT    CaO    MgO    K<sub>2</sub>O   Na<sub>2</sub>O   ZrO2  <a href=\"../oxide/fe2o3.html\">Fe<sub>2</sub>O<sub>3</sub></a>   TiO2  Al<sub>2</sub>O<sub>3</sub>   SiO<sub>2</sub>\nWEIGHT OF EACH OXIDE                   56.1   40.3   94.2   62.0  123.2  160.0   79.7  102.0   60.1\n---------------------------------------------------------------------------------------------------  MATERIAL\nExpan OF EACH OXIDE                    0.15   0.03   0.33   0.39   0.02   0.13   0.14   0.06   0.04   Cost/kg\n---------------------------------------------------------------------------------------------------  -------\n NEPHELINE SYENITE..   49.30  446.40   0.01   0.00   0.02   0.08                        0.11   0.50     0.33\n KAOLIN.............   10.81  258.14                                                    0.04   0.08     0.24\n FLINT..............   22.70   60.00                                                           0.38     0.19\n WHITING............    9.00  100.00   0.09                                                             0.12\n TALC...............    4.60  126.23          0.04                                             0.05     0.25\n SUPERPAX...........    1.50  183.00                               0.01                        0.01     0.00\n BENTONITE..........    2.00  489.48   0.00   0.00   0.00                 0.00   0.00   0.00   0.02     0.00\n---------------------------------------------------------------------------------------------------  -------\nTOTAL                  99.92           0.10   0.04   0.02   0.08   0.01   0.00   0.00   0.16   1.04     0.25\nUNITY FORMULA                          0.10   0.04   0.02   0.08   0.01   0.00   0.00   0.16   1.04\nPER CENT BY WEIGHT                     5.74   1.66   2.49   5.18   1.07   0.08   0.00  17.41  66.37</pre><pre>Cost/kg  0.25\n  Si:Al  6.47\n SiB:Al  6.47\n  Expan  7.17</pre>\n<p>Notice that the calculated expansion is up modestly to 7.2 (from about 7.0). The relative amounts of the fluxing oxides (refer to the \"UNITY FORMULA\" line) have altered somewhat, but the SiO<sub>2</sub> and Al<sub>2</sub>O<sub>3</sub> remain unchanged as a result of the compensatory recipe adjustments I did. </p>\n<p>It is possible that this change in expansion might not be enough. There is still room for more movement. The obvious target is the <a href=\"../glossary/flux.html\">flux</a> MgO, it has the lowest expansion by far. I am going to remove some of it in favor of CaO, this should have a greater effect on overall glaze expansion than the above change (note however that it is possible that the glaze depends partly on the magnesia (MgO) for its silky appearance, substituting CaO for MgO is more likely to preserve this than Na<sub>2</sub>O for MgO). </p>\n<h4><i>Following is a calculation where I have eliminated the MgO sourced by talc, and added CaO.</i></h4><pre>DETAIL PRINT - Matte White Glaze\nMATERIAL               PARTS  WEIGHT   CaO*   MgO*   K<sub>2</sub>O*  Na<sub>2</sub>O*   ZrO2 Fe<sub>2</sub>O<sub>3</sub>*   TiO2  Al<sub>2</sub>O<sub>3</sub>   SiO<sub>2</sub>\nWEIGHT OF EACH OXIDE                   56.1   40.3   94.2   62.0  123.2  160.0   79.7  102.0   60.1\n---------------------------------------------------------------------------------------------------  MATERIAL\nExpan OF EACH OXIDE                    0.15   0.03   0.33   0.39   0.02   0.13   0.14   0.06   0.04   Cost/kg\n---------------------------------------------------------------------------------------------------  -------\n NEPHELINE SYENITE..   47.71  446.40   0.01   0.00   0.02   0.08                        0.11   0.48     0.33\n KAOLIN.............   10.75  258.14                                                    0.04   0.08     0.24\n FLINT..............   25.42   60.00                                                           0.42     0.19\n WHITING............   12.61  100.00   0.13                                                             0.12\n SUPERPAX...........    1.50  183.00                               0.01                        0.01     0.00\n BENTONITE..........    2.00  489.48   0.00   0.00   0.00                 0.00   0.00   0.00   0.02     0.00\n---------------------------------------------------------------------------------------------------  -------\nTOTAL                  99.99           0.13   0.00   0.02   0.08   0.01   0.00   0.00   0.16   1.02     0.25\nUNITY FORMULA                          0.56   0.01   0.10   0.32   0.03   0.00   0.00   0.67   4.34\nPER CENT BY WEIGHT                     7.98   0.10   2.44   5.08   1.09   0.08   0.00  17.22  66.01</pre><pre>Cost/kg  0.25\n  Si:Al  6.51\n SiB:Al  6.51\n  Expan  7.39</pre>\n<p>As you can see, the expansion has increased much more this time; possibly it was not necessary to remove all the talc. A line blend of this adjustment with the original recipe would determine some intermediate compromise mixture. A simple three-interval line blend is done by mixing the trial 75:25, 50:50 and 25:75 with the original. An easy way to do this is described in the section about altering glaze temperature. </p>\n<p>I am going to try one more change.</p>\n<p><i>I will go back to the original recipe again, leave the potash feldspar alone, remove the talc, and adjust the rest of the recipe ingredients to preserve the SiO<sub>2</sub> : Al<sub>2</sub>O<sub>3</sub> ratio.</i></p><pre>DETAIL PRINT - Matte White Glaze\nMATERIAL               PARTS  WEIGHT   CaO*   MgO*   K<sub>2</sub>O*  Na<sub>2</sub>O*   ZrO2 Fe<sub>2</sub>O<sub>3</sub>*   TiO2  Al<sub>2</sub>O<sub>3</sub>   SiO<sub>2</sub>\nWEIGHT OF EACH OXIDE                   56.1   40.3   94.2   62.0  123.2  160.0   79.7  102.0   60.1\n---------------------------------------------------------------------------------------------------  MATERIAL\nExpan OF EACH OXIDE                    0.15   0.03   0.33   0.39   0.02   0.13   0.14   0.06   0.04   Cost/kg\n---------------------------------------------------------------------------------------------------  -------\n CUSTER FELDSPAR....   49.75  617.10   0.00          0.05   0.02          0.00          0.08   0.57     0.00\n KAOLIN.............   16.50  258.14                                                    0.06   0.13     0.24\n FLINT..............   15.75   60.00                                                           0.26     0.19\n WHITING............   14.50  100.00   0.14                                                             0.12\n SUPERPAX...........    1.50  183.00                               0.01                        0.01     0.00\n BENTONITE..........    2.00  489.48   0.00   0.00   0.00                 0.00   0.00   0.00   0.02     0.00\n---------------------------------------------------------------------------------------------------  -------\nTOTAL                 100.00           0.15   0.00   0.05   0.02   0.01   0.00   0.00   0.15   0.99     0.09\nUNITY FORMULA                          0.65   0.01   0.24   0.11   0.04   0.01   0.00   0.67   4.35\nPER CENT BY WEIGHT                     9.07   0.05   5.56   1.64   1.11   0.22   0.00  16.97  65.37</pre><pre>Cost/kg  0.09\n  Si:Al  6.54\n SiB:Al  6.54\n  Expan  7.23</pre>\n<p>The expansion has moved from 7.0, for the original, to 7.23 with this modest change. Again, it is possible that the optimum recipe is a mixture of this and the original as determined by a line blend. </p>\n<p>Notice that throughout this calculation process, I kept the total recipe amount at 100. Also, I rounded recipe amounts on each calculation to avoid accuracy overkill. Since the Superpax and bentonite are added for non-chemical purposes of melt <a href=\"../glossary/opacity.html\">opacity</a> and <a href=\"../glossary/slurry.html\">slurry</a> <a href=\"../glossary/suspension.html\">suspension</a>, as a final step I recalculated the recipe total to 96.5 and restored the superpax to 1.5 and the bentonite to 2.0. </p>\n<p>You probably want to know whether this really worked! Well, it performed perfectly! All three trials had a surface quality that is almost identical to the original. The first two high sodium tests made the glaze a little less opaque, requiring the addition of more Superpax. A little work with the three in production indicated the best one. </p>\n<h3>Dealing with Crazing</h3>\n<p>In actual practice, it is not that common to find a glaze that shivers and requires the kind of adjustment just done (except perhaps at low temperatures using high talc bodies). Middle and high temperature glazes naturally tend toward crazing, it seems it is always a challenge to keep the expansion low enough. The process is simply the opposite of that shown above, the best strategy is to reduce Na<sub>2</sub>O and K20 in favor of MgO and CaO or to add <a href=\"../glossary/borate.html\">boron</a> which enables increasing the silica and alumina.</p><p style=\"clear:left\"></p>\n<h2 style=\"font-style:italic;\">Related Information</h2>\n<h3>Links</h3><table>\n<table class=\"table table-bordered\"><tbody>\n<tr>\n<td scope=\"row\">Tests</td>\n<td>\n<a href=\"../test/cole.html\">Co-efficient of Linear Expansion</a>\n<br/><i>In <a href=\"../glossary/ceramics.html\">ceramics</a>, glazes expand with increasing temperature. Being brittle materials, they must be expansion-compatible with the body they are on.</i>\n</td>\n</tr>\n<tr>\n<td scope=\"row\">Articles</td>\n<td>\n<a href=\"the+effect+of+glaze+fit+on+fired+ware+strength.html\">The Effect of Glaze Fit on Fired Ware Strength</a>\n<br/><i>The fit between body and glaze is like a marriage, if is is strong the marriage can survive problems. Likewise ceramic ware with well fitting glaze is much stronger than you think it might be, and vice versa.</i>\n</td>\n</tr>\n<tr>\n<td scope=\"row\">Troubles</td>\n<td>\n<a href=\"../trouble/glaze+crazing.html\">Glaze Crazing</a>\n<br/><i>Ask the right questions to analyse the real cause of <a href=\"../glossary/glaze+crazing.html\">glaze crazing</a>. Do not just treat the symptoms, the real cause is <a href=\"../glossary/co-efficient+of+thermal+expansion.html\">thermal expansion</a> mismatch with the body.</i>\n</td>\n</tr>\n<tr>\n<td scope=\"row\">Troubles</td>\n<td>\n<a href=\"../trouble/glaze+shivering.html\">Glaze Shivering</a>\n<br/><i>Ask the right questions to analyse the real cause of <a href=\"../glossary/glaze+shivering.html\">glaze shivering</a>. Do not just treat the symptoms, the real cause is <a href=\"../glossary/co-efficient+of+thermal+expansion.html\">thermal expansion</a> mismatch with the body.</i>\n</td>\n</tr>\n</tbody></table><table style=\"margin-top:30px; padding-top:10px; padding-bottom:20px; border-top:thin solid grey; border-bottom:thin solid grey;\"><tr><td style=\"padding-right:10px\">By <i>Tony Hansen</i><br/><span style=\"font-size:80%; color:#888888;\">Follow me on<br/><a href=\"https://www.threads.net/@tonyatdigitalfire\" target=\"_blank\" title=\"Threads\"><img border=\"0\" src=\"../images/threads.jpg\" style=\"width:20px;\"/></a> <a href=\"https://www.facebook.com/insightlive\" target=\"_blank\" title=\"Facebook Insight-Live\"><img border=\"0\" src=\"../images/facebook.jpg\" style=\"width:20px;\"/></a> <a href=\"https://www.linkedin.com/in/tonywhansen/\" target=\"_blank\" title=\"LinkedIn\"><img border=\"0\" src=\"../images/linkedin.jpg\" style=\"width:20px;\"/></a> <a href=\"https://www.pinterest.ca/tonywhansen\" target=\"_blank\" title=\"Pinterest\"><img border=\"0\" src=\"../images/pinterest.jpg\" style=\"width:20px;\"/></a> <a href=\"https://instagram.com/tonyatdigitalfire\" target=\"_blank\" title=\"Instagram\"><img border=\"0\" src=\"../images/instagram.jpg\" style=\"width:20px;\"/></a> <a href=\"https://ko-fi.com/tonyhansen#\" target=\"_blank\" title=\"Ko-Fi\"><img border=\"0\" src=\"../images/ko-fi.jpg\" style=\"width:20px;\"/></a> <a href=\"https://x.com/digitalfiretony\" target=\"_blank\" title=\"Twitter\"><img border=\"0\" src=\"../images/twitter.jpg\" style=\"width:20px;\"/></a></span></td><td><a href=\"https://tonyhansen.com/about\"><img height=\"80\" src=\"../images/SignaturePhotoSmall.jpg\"/></a></td></tr></table></table>",
    "images": [
      "../images/threads.jpg",
      "../images/facebook.jpg",
      "../images/linkedin.jpg",
      "../images/pinterest.jpg",
      "../images/instagram.jpg",
      "../images/twitter.jpg",
      "../images/SignaturePhotoSmall.jpg"
    ]
  },
  {
    "id": "alberta+slip,+20+years+of+substitution+for+albany+slip",
    "title": "Alberta Slip, 20 Years of Substitution for Albany Slip",
    "description": "Alberta Slip makes a great base for glazes because not only is it almost a complete glaze by itself but it has low thermal expansion, it works well with frits and slurry properties can be adjusted.",
