Repository: millandr121/digitalfire

File: site-archive/oxide/20.html
CuO (Cupric Oxide)

Digitalfire will shut down on June 26. I no longer have the authority to grant exemption to a section in the Terms and Conditions of using material in the Insight-Live account from which I built the source material. While there are ways to comply with the take-down order, they are beyond my means because of how complex and large the site has become in the past 35+ years. It has been a wild ride for a shy prairie boy, thanks to everyone for your support. Insight-live.com is not affected by this.

Home

			Oxides (current)

			Materials

			Recipes

			Glossary

Others
				
					Articles
					Hazards
					Minerals
					Properties
					Firing Schedules
					Temperatures
					Troubles
					Tests
					Media
					Pictures
					Typecodes
					Projects
					Consultants
					Schools
					Stores
					Don't Buy-A-Mug

https://digitalfire.com
					Insight-Live.com
					Sign-Up

Search

Common Ceramic Oxides

Al2O3 | B2O3 | BaO | C | CaO | CO2 | CoO | Cr2O3 | Cu2O | CuO | Fe2O3 | FeO | H2O | K2O | Li2O | LOI | MgO | MnO | MnO2 | Na2O | NiO | O | Organics | P2O5 | PbO | SiO2 | SnO2 | SO3 | SO4 | SrO | TiO2 | V2O5 | ZnO | ZrO | ZrO2

Uncommon Ceramic Oxides

Ag2O | AlF3 | As2O3 | As4O6 | Au2O3 | BaF2 | BeO | Bi2O3 | CaF2 | CdO | CeO2 | Cl | CO | CrO3 | Cs2O | CuCO3 | Dy2O3 | Er2O3 | Eu2O3 | F | Fr2O | Free SiO2 | Ga2O3 | GdO3 | GeO2 | HfO2 | HgO | Ho2O3 | In2O3 | IrO2 | KF | KNaO | La2O3 | Lu2O3 | Mn2O3 | MoO3 | N2O5 | NaF | Nb2O5 | Nd2O3 | Ni2O3 | OsO2 | Pa2O5 | PbF2 | PdO | PmO3 | PO4 | Pr2O3 | PrO2 | PtO2 | RaO | Rb2O | Re2O7 | RhO3 | RuO2 | Sb2O3 | Sb2O5 | Sc2O3 | Se | SeO2 | Sm2O3 | Ta2O5 | Tb2O3 | Tc2O7 | ThO2 | Tl2O | Tm2O3 | Trace | U3O8 | UO2 | WO3 | Y2O3 | Yb2O3

CuO (Cupric Oxide)

Data

Frit Softening Point	1336C (From The Oxide Handbook)	

Notes
-Copper can be produced from many different raw materials, the main being black tenorite (CuO), deep red cuprite (Cu2O), bright green malachite (CuCO3.Cu(OH)2), and bright blue azurite (2CuCO3.Cu(OH)2).

-Under normal oxidizing conditions the CuO molecule remains unchanged and produces clear green colors in oxidation glazes. The shade of copper greens can vary with firing rate and soaking changes. The best colors are generally obtained with fast firing and little soaking. CaO is unlikely to affect the color of copper in a glaze.

-Copper is well-known for its ability to produce blood-red and fire-red colors in reduction atmosphere firings where it is altered to Cu2O (see Cu2O). Purple copper reduction glazes are the result of a mixture of copper in its green oxidized and red reduced forms. This effect appears most frequently in high lime glazes or where early stages of firing are oxidizing or latter stages are light or neutral.

-Copper is a strong flux and even 2% can considerably increase the melt fluidity of a glaze.

-Generally additions of copper to a glaze will reduce its thermal expansion. That means that the base clear might craze, yet the version with significant copper added will not.

-Crystalline glazes can be attractive when done with copper.

-Copper and titanium can produce beautiful blotching and specking effects.

-Pure copper metal filings can make an extremely potent specking material (and contaminant, depending on your viewpoint) in reduction firing for both bodies and glazes.

-Leaching: When added to low lead solubility glazes copper can cause the solubility of the lead to be greatly increased. Copper is well known for this effect in glazes at other temperatures also. Do a leaching test to be sure.

-In the enameling industry, copper is used in combination with small quantities of cobalt, manganese, or nickel in making black where the black is produced in the smelter.

The same copper red glaze on the inside and outside of a vase

This picture has its own page with more detail, click here to see it.

The Copper Red effect shows the importance of correct firing to achieve a specific effect with certain glaze recipes. The inside of this vase was more heavily and consistently reduced, simply because it was isolated somewhat from the outside kiln atmosphere. The outside of the vase, by contrast, is grey (a product of periods of oxidation during the firing).

Copper oxide (2%) in an otherwise stable cone 6 oxidation glaze fluxes it

This picture has its own page with more detail, click here to see it.

How do metal oxides compare in their degrees of melting?

This picture has its own page with more detail, click here to see it.

These metal oxides have been mixed with 50% Ferro frit 3134 and fired to cone 6 oxidation. Chrome and rutile have not melted, copper and cobalt are extremely active melters, frothing and boiling. Cobalt and copper have crystallized during cooling. Manganese has formed an iridescent glass.

Copper can destabilize a glaze and make it soluble

This picture has its own page with more detail, click here to see it.

A closeup of a glossy Cone 6 glaze having 4% added copper carbonate. The bottom section has leached in lemon juice after 24 hours. This photo has been adjusted to spread the color gamut to highlight the difference. The leached section is now matte.

Copper carbonate powder

This picture has its own page with more detail, click here to see it.

Ceramic Oxide Periodic Table

Pretty well all common traditional ceramic base glazes are made from less than a dozen elements (plus oxygen). Go to the full picture of this table and click or tap each of the oxides to learn more (on its page at digitalfire.com). When materials melt, they decompose, sourcing these elements in oxide form. The kiln builds the glaze from them, it does not care what material sources what oxide (assuming, of course, that all materials do melt or dissolve completely into the melt to release those oxides). Each of these oxides contributes specific properties to the glass. So, you can look at a formula and make a good prediction of the properties of the fired glaze. And know what specific oxide to increase or decrease to move a property in a given direction (e.g. melting behavior, hardness, durability, thermal expansion, color, gloss, crystallization). And know about how they interact (affecting each other). This is powerful. A lot of ceramic materials are available, hundreds - that is complicated when individual materials source multiple oxides. Viewing a glaze as a simple unity formula of ceramic oxides is just simpler.

Copper does not necessarily cause glazes to leach if used in moderate amounts

This picture has its own page with more detail, click here to see it.

These are four cone 6 glazes of diverse chemistry. They have varying melt fluidities. They are soaked (halfway up) in lemon juice overnight. None show any evidence of surface changes. All contain 2% copper carbonate. If the copper was increased, especially to the point of going metallic or crystallizing, the leaching test would produce different results (especially on the ones that are running, they lack SiO2 and Al2O3). So, if you use copper sensibly (in moderate amounts), there is a good chance of making a glaze that resists leaching.

Copper fluxes a matte glaze at cone 6

This picture has its own page with more detail, click here to see it.

4% copper carbonate and 6% rutile have been added to G2934 cone 6 matte base. Using a green stain should prevent this. Or some B2O3 could be substituted with SiO2 (via glaze chemistry).

Links

Materials	
Copper Oxide Black

The purest source of CuO copper oxide pigment used in ceramic glazes.

Materials	
Copper Oxide Red

Materials	
Stain

Materials	
Copper Carbonate

A source of CuO copper oxide used in ceramic glazes to produce a variety of colors (used only or with other colorants).

Materials	
Copper Carbonate Basic

This form of copper carbonate is the article of commerce, a mixture of theoretical copper carbonate and copper hydroxide.

Oxides	
Cu2O - Cuprous Oxide

Tests	
Glaze Leaching Test

Simple tests to evaluate the stability of a ceramic or pottery glaze against leaching metals in food or drink.

Mechanisms

Glaze Color	7% copper in glossy oxidation glazes can produce striking metallic green colors.	

Glaze Color	Under normal oxidizing conditions CuO produces clear green colors in most glazes. The shade of green depends not only on the amount but also on other oxides present (i.e. lead in larger amounts will enhance and darken the green, the presence of alkalies or high boron will shift it toward blue).
Copper in calcium/magnesium glazes gives a green very different from that produced with lead.	

Glaze Color	Combinations of CuO with tin or zircon will give turquoise or blue-greens when the glaze is alkaline (KNaO) and low alumina. Look for a frit with this profile for best results. Glazes of this type often craze.	

Glaze Color	K2O can turn a copper glaze yellowish. If Na2O or PbO are present, K2O should not exceed 0.15 equivalent.	

Glaze Color	Copper in a barium/zinc/sodium glaze gives a blue. Color can also be enhanced by
lithia.
Tin and copper can produce turquoise to robin's egg blue.	

PayPal	No tracking, No ads, No paywall, No transient content!
Just organized, concise information constantly updated and improved.
Was this helpful? Consider supporting me.	
By Tony Hansen
Follow me on

Got a Question?
Buy me a coffee and we can talk 

https://digitalfire.com, All Rights Reserved

Privacy Policy

File: site-archive/oxide/21.html
Dy2O3

Digitalfire will shut down on June 26. I no longer have the authority to grant exemption to a section in the Terms and Conditions of using material in the Insight-Live account from which I built the source material. While there are ways to comply with the take-down order, they are beyond my means because of how complex and large the site has become in the past 35+ years. It has been a wild ride for a shy prairie boy, thanks to everyone for your support. Insight-live.com is not affected by this.

Home

			Oxides (current)

			Materials

			Recipes

			Glossary

Others
				
					Articles
					Hazards
					Minerals
					Properties
					Firing Schedules
					Temperatures
					Troubles
					Tests
					Media
					Pictures
					Typecodes
					Projects
					Consultants
					Schools
					Stores
					Don't Buy-A-Mug

https://digitalfire.com
					Insight-Live.com
					Sign-Up

Search

Common Ceramic Oxides

Al2O3 | B2O3 | BaO | C | CaO | CO2 | CoO | Cr2O3 | Cu2O | CuO | Fe2O3 | FeO | H2O | K2O | Li2O | LOI | MgO | MnO | MnO2 | Na2O | NiO | O | Organics | P2O5 | PbO | SiO2 | SnO2 | SO3 | SO4 | SrO | TiO2 | V2O5 | ZnO | ZrO | ZrO2

Uncommon Ceramic Oxides

Ag2O | AlF3 | As2O3 | As4O6 | Au2O3 | BaF2 | BeO | Bi2O3 | CaF2 | CdO | CeO2 | Cl | CO | CrO3 | Cs2O | CuCO3 | Dy2O3 | Er2O3 | Eu2O3 | F | Fr2O | Free SiO2 | Ga2O3 | GdO3 | GeO2 | HfO2 | HgO | Ho2O3 | In2O3 | IrO2 | KF | KNaO | La2O3 | Lu2O3 | Mn2O3 | MoO3 | N2O5 | NaF | Nb2O5 | Nd2O3 | Ni2O3 | OsO2 | Pa2O5 | PbF2 | PdO | PmO3 | PO4 | Pr2O3 | PrO2 | PtO2 | RaO | Rb2O | Re2O7 | RhO3 | RuO2 | Sb2O3 | Sb2O5 | Sc2O3 | Se | SeO2 | Sm2O3 | Ta2O5 | Tb2O3 | Tc2O7 | ThO2 | Tl2O | Tm2O3 | Trace | U3O8 | UO2 | WO3 | Y2O3 | Yb2O3

Dy2O3

Data

Frit Softening Point	2385C (From The Oxide Handbook)	

PayPal	No tracking, No ads, No paywall, No transient content!
Just organized, concise information constantly updated and improved.
Was this helpful? Consider supporting me.	
By Tony Hansen
Follow me on

Got a Question?
Buy me a coffee and we can talk 

https://digitalfire.com, All Rights Reserved

Privacy Policy

File: site-archive/oxide/22.html
Er2O3 (Erbium Oxide)

Digitalfire will shut down on June 26. I no longer have the authority to grant exemption to a section in the Terms and Conditions of using material in the Insight-Live account from which I built the source material. While there are ways to comply with the take-down order, they are beyond my means because of how complex and large the site has become in the past 35+ years. It has been a wild ride for a shy prairie boy, thanks to everyone for your support. Insight-live.com is not affected by this.

Home

			Oxides (current)

			Materials

			Recipes

			Glossary

Others
				
					Articles
					Hazards
					Minerals
					Properties
					Firing Schedules
					Temperatures
					Troubles
					Tests
					Media
					Pictures
					Typecodes
					Projects
					Consultants
					Schools
					Stores
					Don't Buy-A-Mug

https://digitalfire.com
					Insight-Live.com
					Sign-Up

Search

Common Ceramic Oxides

Al2O3 | B2O3 | BaO | C | CaO | CO2 | CoO | Cr2O3 | Cu2O | CuO | Fe2O3 | FeO | H2O | K2O | Li2O | LOI | MgO | MnO | MnO2 | Na2O | NiO | O | Organics | P2O5 | PbO | SiO2 | SnO2 | SO3 | SO4 | SrO | TiO2 | V2O5 | ZnO | ZrO | ZrO2

Uncommon Ceramic Oxides

Ag2O | AlF3 | As2O3 | As4O6 | Au2O3 | BaF2 | BeO | Bi2O3 | CaF2 | CdO | CeO2 | Cl | CO | CrO3 | Cs2O | CuCO3 | Dy2O3 | Er2O3 | Eu2O3 | F | Fr2O | Free SiO2 | Ga2O3 | GdO3 | GeO2 | HfO2 | HgO | Ho2O3 | In2O3 | IrO2 | KF | KNaO | La2O3 | Lu2O3 | Mn2O3 | MoO3 | N2O5 | NaF | Nb2O5 | Nd2O3 | Ni2O3 | OsO2 | Pa2O5 | PbF2 | PdO | PmO3 | PO4 | Pr2O3 | PrO2 | PtO2 | RaO | Rb2O | Re2O7 | RhO3 | RuO2 | Sb2O3 | Sb2O5 | Sc2O3 | Se | SeO2 | Sm2O3 | Ta2O5 | Tb2O3 | Tc2O7 | ThO2 | Tl2O | Tm2O3 | Trace | U3O8 | UO2 | WO3 | Y2O3 | Yb2O3

Er2O3 (Erbium Oxide)

Data

Frit Softening Point	2400C (From The Oxide Handbook)	

PayPal	No tracking, No ads, No paywall, No transient content!
Just organized, concise information constantly updated and improved.
Was this helpful? Consider supporting me.	
By Tony Hansen
Follow me on

Got a Question?
Buy me a coffee and we can talk 

https://digitalfire.com, All Rights Reserved

Privacy Policy

File: site-archive/oxide/24.html
F (Fluorine)

Digitalfire will shut down on June 26. I no longer have the authority to grant exemption to a section in the Terms and Conditions of using material in the Insight-Live account from which I built the source material. While there are ways to comply with the take-down order, they are beyond my means because of how complex and large the site has become in the past 35+ years. It has been a wild ride for a shy prairie boy, thanks to everyone for your support. Insight-live.com is not affected by this.

Home

			Oxides (current)

			Materials

			Recipes

			Glossary

Others
				
					Articles
					Hazards
					Minerals
					Properties
					Firing Schedules
					Temperatures
					Troubles
					Tests
					Media
					Pictures
					Typecodes
					Projects
					Consultants
					Schools
					Stores
					Don't Buy-A-Mug

https://digitalfire.com
					Insight-Live.com
					Sign-Up

Search

Common Ceramic Oxides

Al2O3 | B2O3 | BaO | C | CaO | CO2 | CoO | Cr2O3 | Cu2O | CuO | Fe2O3 | FeO | H2O | K2O | Li2O | LOI | MgO | MnO | MnO2 | Na2O | NiO | O | Organics | P2O5 | PbO | SiO2 | SnO2 | SO3 | SO4 | SrO | TiO2 | V2O5 | ZnO | ZrO | ZrO2

Uncommon Ceramic Oxides

Ag2O | AlF3 | As2O3 | As4O6 | Au2O3 | BaF2 | BeO | Bi2O3 | CaF2 | CdO | CeO2 | Cl | CO | CrO3 | Cs2O | CuCO3 | Dy2O3 | Er2O3 | Eu2O3 | F | Fr2O | Free SiO2 | Ga2O3 | GdO3 | GeO2 | HfO2 | HgO | Ho2O3 | In2O3 | IrO2 | KF | KNaO | La2O3 | Lu2O3 | Mn2O3 | MoO3 | N2O5 | NaF | Nb2O5 | Nd2O3 | Ni2O3 | OsO2 | Pa2O5 | PbF2 | PdO | PmO3 | PO4 | Pr2O3 | PrO2 | PtO2 | RaO | Rb2O | Re2O7 | RhO3 | RuO2 | Sb2O3 | Sb2O5 | Sc2O3 | Se | SeO2 | Sm2O3 | Ta2O5 | Tb2O3 | Tc2O7 | ThO2 | Tl2O | Tm2O3 | Trace | U3O8 | UO2 | WO3 | Y2O3 | Yb2O3

F (Fluorine)

Notes
Fluorine is used in super low melting frits. In combination with Li2O and small amounts of Bi2O3, boron frits containing fluorine can melt as low as 1100F (600C).

Generally, F is considered to exist in its elemental form in glasses and glazes. Its presence is time-dependent, it will volatilize as F2 gas if firing is extended. Fluorine is very reactive.

Materials like Cryolite and Fluorspar present complex challenges to model the chemistry of their firing.

F2 (or perhaps F) is often listed separately in analyses from manufacturers (not included in general LOI) because the hazardous nature of this gas (produced during firing).

A found recipe contains fluorine frit: 

Is it a good idea to use that in a pottery studio?

This picture has its own page with more detail, click here to see it.

It contains significant Frit P-25; it contains 1.8% fluorine! Are you really equipped to deal with fluorine gas in your studio? One answer is to substitute my own frits (which of course do not contain fluorine). I did the calculations in my account at insight-live.com (see the recipes side-by-side). In the formula, I substituted the F (fluorine) for a mix of CaO/MgO. In the recipe, I substituted Ferro Frit 3110 (it is also a high-sodium frit) for the P-25, then I juggled the rest of the recipe to match up the oxides. More Gerstley Borate supplies the lost B2O3, more ball clay supplies the lost Al2O3 and less silica is needed (because the ball clay brought along more). I ended up with a recipe that suspends better (more clay) and was able to eliminate the whiting. This recipe has a high thermal expansion, which means crazing. Would it not be easier to simply add a red stain to a clear glaze you already have that is working well on your clay bodies?

Links

Materials	
Fluorspar

Materials	
Sodium Fluosilicate

Materials	
Cryolite

URLs	
http://en.wikipedia.org/wiki/Fluorine

Fluorine at Wikipedia

Oxides	
Bi2O3 - Bismuth Oxide

Oxides	
Li2O - Lithium Oxide, Lithia

PayPal	No tracking, No ads, No paywall, No transient content!
Just organized, concise information constantly updated and improved.
Was this helpful? Consider supporting me.	
By Tony Hansen
Follow me on

Got a Question?
Buy me a coffee and we can talk 

https://digitalfire.com, All Rights Reserved

Privacy Policy

File: site-archive/oxide/25.html
Fe2O3 (Iron Oxide, Ferric Oxide)

Digitalfire will shut down on June 26. I no longer have the authority to grant exemption to a section in the Terms and Conditions of using material in the Insight-Live account from which I built the source material. While there are ways to comply with the take-down order, they are beyond my means because of how complex and large the site has become in the past 35+ years. It has been a wild ride for a shy prairie boy, thanks to everyone for your support. Insight-live.com is not affected by this.

Home

			Oxides (current)

			Materials

			Recipes

			Glossary

Others
				
					Articles
					Hazards
					Minerals
					Properties
					Firing Schedules
					Temperatures
					Troubles
					Tests
					Media
					Pictures
					Typecodes
					Projects
					Consultants
					Schools
					Stores
					Don't Buy-A-Mug

https://digitalfire.com
					Insight-Live.com
					Sign-Up

Search

Common Ceramic Oxides

Al2O3 | B2O3 | BaO | C | CaO | CO2 | CoO | Cr2O3 | Cu2O | CuO | Fe2O3 | FeO | H2O | K2O | Li2O | LOI | MgO | MnO | MnO2 | Na2O | NiO | O | Organics | P2O5 | PbO | SiO2 | SnO2 | SO3 | SO4 | SrO | TiO2 | V2O5 | ZnO | ZrO | ZrO2

Uncommon Ceramic Oxides

Ag2O | AlF3 | As2O3 | As4O6 | Au2O3 | BaF2 | BeO | Bi2O3 | CaF2 | CdO | CeO2 | Cl | CO | CrO3 | Cs2O | CuCO3 | Dy2O3 | Er2O3 | Eu2O3 | F | Fr2O | Free SiO2 | Ga2O3 | GdO3 | GeO2 | HfO2 | HgO | Ho2O3 | In2O3 | IrO2 | KF | KNaO | La2O3 | Lu2O3 | Mn2O3 | MoO3 | N2O5 | NaF | Nb2O5 | Nd2O3 | Ni2O3 | OsO2 | Pa2O5 | PbF2 | PdO | PmO3 | PO4 | Pr2O3 | PrO2 | PtO2 | RaO | Rb2O | Re2O7 | RhO3 | RuO2 | Sb2O3 | Sb2O5 | Sc2O3 | Se | SeO2 | Sm2O3 | Ta2O5 | Tb2O3 | Tc2O7 | ThO2 | Tl2O | Tm2O3 | Trace | U3O8 | UO2 | WO3 | Y2O3 | Yb2O3

Fe2O3 (Iron Oxide, Ferric Oxide)

Data

Co-efficient of Linear Expansion	0.125	

Frit Softening Point	1350C (From The Oxide Handbook)	

Notes
Ferrosic Oxide

(Sources: Iron Oxide, Stained Clays, many others)

-Iron compounds are the most common coloring agent in ceramics. On one hand, they are nuisance impurities where they stain an otherwise white clay or glaze or where they muddy an otherwise bright color. At the same time, iron exhibits so many personalities with different kiln atmospheres, temperatures, and firing cycles and with different glaze chemistries that it is among the most exciting of all materials.

-Chemically, iron is amphoteric like alumina. Fe2O3 generally behaves as a refractory antiflux material in a glaze melt, combining with alkalis. Oxidation iron-red glazes, for example, can have very low alumina contents yet do not run off ware because the iron acts like alumina to stabilize and stiffen the melt. However these glazes likely will have somewhat reduced durability.

-In glazes low in flux it can behave as an alkali, combining with silica.

-Fe2O3 is very affected by a reducing atmosphere where it can act as a flux in both bodies and glazes at high temperatures. Its fluxing action in reduction is quite remarkable and can be demonstrated using a line blend in a clear glaze. Higher amounts of iron exhibit dramatically increased fluidity (see FeO for more info).

-Fe2O3 is the most natural state of iron oxide where it is combined with the maximum amount of oxygen. In oxidation firing it remains in this form to typically produce amber to yellow up to 4% in glazes (especially with lead and calcia), tans around 6% and browns in greater amounts. In the 20% range, matteness is typical. However, once it reduces to FeO and immediately begins fluxing and forming a glass, it is difficult to reoxidize. Since the breakdown of carbon or sulfur compounds in body and glaze so easily reduces iron, a slow and very thoroughly oxidizing atmosphere is critical through the 700-900C range to assure that all the iron remains in its antiflux oxidized form.

-Most glazes will dissolve more iron in the melt than they can incorporate in the cooled glass. Thus extra iron precipitates out during cooling to form crystals. This behavior is true both in oxidation and reduction. For example, a typical mid-temperature fluid oxidation glaze of 8-10% iron will freeze black with fine yellow crystals. Lower temperature glaze with their high flux content can dissolve more iron (i.e. aventurine).

-Zinc can produce unpleasant colors with iron.

-Titanium and rutile modify iron and can give some striking variegated effects. For example, a popular middle temperature pottery glaze employs 4% tin, iron, and rutile in a clear base to give a highly variegated gloss brown. Another popular cone 6 glaze uses 85% Albany slip, 11% lithium, and 4% tin to produce an attractive gloss brown with striations and flow lines similar to classic lead glaze effects.

-While many iron-stained clays are reddish in color, high iron clays can also be blackish, grey, brown and deep brown, pinkish, greenish and yellowish or maroon. Some can be quite light in color yet fire to a brown or red color. 6-7% iron is considered a high-iron clay, but some stained clay-like materials can have 20% or more iron. A typical ivory colored oxidation firing body has 1-2% iron oxide.

-Low temperature earthenwares can exhibit a wide range of iron red colors, depending on the firing temperature. Typically, low fired materials burn to a light orange. As temperature is increased this darkens to light red, then dark red, and finally to brown. The transition from red to brown is often very sudden, occurring across a narrow temperature range. Thus the working temperature should be sufficiently above or below this range to avoid radical color changes associated with kiln variations.

-Fe3O4 is an intermediate form of iron which is brown in color and exhibits intermediate properties. Fe3O4 can either be a mix of FeO and Fe2O3 resulting from an incomplete conversion from one type to the other, or it can be a completely different mineral form of iron known as magnetic iron oxide from the ore magnetite. The latter is a hard crystalline material of use in producing specking in bodies and glazes.

-Generally additions of iron oxide to a glaze will reduce crazing (if supplied in adequate amounts; beyond 1 or 2 percent).

Iron oxide powder is available in many colors. Here are three.

This picture has its own page with more detail, click here to see it.

How can there be so many colors? Because iron and oxygen can combine in many ways. In ceramics we know Fe2O3 as red iron and Fe3O4 as black iron (the latter being the more concentrated form). But would you believe there are 6 others (one is Fe13O19!). And four phases of Fe2O3. Plus more iron hydroxides (yellow iron is Fe(OH)3).

The same glaze fires very differently depending on kiln cooling rate

This picture has its own page with more detail, click here to see it.

Both mugs use the same cone 6 oxidation high-iron (9%), high-boron, fluid melt glaze. Iron silicate crystals have completely invaded the surface of the one on the left, turning the gloss surface into a yellowy matte. Why? Multiple factors. This glaze does not contain enough iron to guarantee crystallization on cooling. When cooled quickly it fires the ultragloss near-black on the right. As cooling is slowed at some point the iron will begin to precipitate as small scattered golden crystals (sometimes called Teadust or Sparkles). As cooling slows further the number and size of these increases. Their maximum saturation is achieved on the discovery, usually by accident, of the likely narrow temperature range they form at (normally hundreds of degrees below the firing cone). Potters seek this type of glaze but industry avoids it because of difficulties with consistency.

Same iron red glaze on black stoneware and on porcelain

This picture has its own page with more detail, click here to see it.

The glaze is G3948A iron red fired at cone 6 using the C6DHSC schedule. The bodies are Plainsman Coffee Clay and Polar Ice (the insides are different glazes). They were in the same kiln. These mugs demonstrate how much reactive glazes can interact with the body beneath and how much that affects their fired properties, especially when they have high melt fluidity like this one. On the left the glaze is drawing color out of the body. The porcelain on the right has no color to give but it does have sodium - and it is supplying enough to act as a catalyst to the creation of the iron crystals.

The same glaze in reduction (left) and oxidation at cone 10

This picture has its own page with more detail, click here to see it.

It is not just iron oxide that changes character from oxidation to reduction. Of course, cobalt can fire to a bright blue in oxidation also, but this will only happen if its host glaze is glossy and transparent. In this case the shift to reduction has altered the character of the glaze enough so that its matte character subdues the blue.

The amazing color change from 500F to room temperature in terra cotta

This picture has its own page with more detail, click here to see it.

This is common with high iron clays, they lighten dramatically during the last few hundred degrees of cooling in the kiln.

How do black, red and yellow iron additions compare in a glaze?

This picture has its own page with more detail, click here to see it.

Example of 5% black iron oxide (left), red iron oxide (center) and yellow iron oxide (right) added to G1214W glaze, sieved to 100 mesh and fired to cone 8. The black is slightly darker, the yellow has no color? Do you know why?

FeO (iron oxide) is a very powerful flux in reduction

This picture has its own page with more detail, click here to see it.

This cone 10R glaze, a tenmoku with about 12% iron oxide, demonstrates how iron turns to a flux, converting from Fe2O3 to FeO, in reduction firing and produces a glaze melt that is much more fluid. In oxidation, iron is refractory and does not melt well (this glaze would be completely stable on the ware in an oxidation firing at the same temperature, and much lighter in color).

Iron oxide goes crazy in reduction

This picture has its own page with more detail, click here to see it.

Cone 6 iron bodies that fire non-vitreous and burn tan or brown in oxidation can easily go dark or vitreous chocolate brown (or even melting and bloated in reduction). On the right is Plainsman M350, a body that fires light tan in oxidation, notice how it burns deep brown in reduction at the same temperature. This occurs because the iron converts to a flux and the glass development that occurs brings out the dark color. On the left is Plainsman M2, a raw high iron clay that is quite vitreous in oxidation, but in reduction it is bloating badly. When reduction bodies are this vitreous there is a much great danger of black coring.

Ceramic Oxide Periodic Table

Pretty well all common traditional ceramic base glazes are made from less than a dozen elements (plus oxygen). Go to the full picture of this table and click or tap each of the oxides to learn more (on its page at digitalfire.com). When materials melt, they decompose, sourcing these elements in oxide form. The kiln builds the glaze from them, it does not care what material sources what oxide (assuming, of course, that all materials do melt or dissolve completely into the melt to release those oxides). Each of these oxides contributes specific properties to the glass. So, you can look at a formula and make a good prediction of the properties of the fired glaze. And know what specific oxide to increase or decrease to move a property in a given direction (e.g. melting behavior, hardness, durability, thermal expansion, color, gloss, crystallization). And know about how they interact (affecting each other). This is powerful. A lot of ceramic materials are available, hundreds - that is complicated when individual materials source multiple oxides. Viewing a glaze as a simple unity formula of ceramic oxides is just simpler.

Links

Materials	
Iron Oxide Red

Red iron oxide is the most common colorant used in ceramic bodies and glazes. As a powder, it is available in red, yellow, black and other colors.

Oxides	
FeO - Ferrous Oxide

Mechanisms

Body Color	In low fire the presence of iron produces red terra cotta colors that progress to brown with maturity. High temperature red bodies depend on stopping firing well short of vitrification. In higher temperature vitreous bodies fired in reduction iron is converted to actively melting black iron oxide that teams up with feldspathic melts that can dissolve benificial mullite and quartz crystals. As iron - rich liquids cool into glass, the glass has a brittle character.	

Glaze Color	Low fire lead, potash and soda glazes encourage reddish colors with iron. Should be barium free.	

Glaze Color	In reduction glazes Fe2O3 tends to fire bluish or turquoise to apple green with high soda (boric oxide may enhance). 0.5% iron with K2O may give delicate blue to blue green.	

Glaze Color	Iron produces a wide range of browns in bodies and glazes at all temperatures.	

Glaze Color	Fe2O3 tends to fire yellowish with calcia and in alkaline glazes straw yellow to yellow brown.
In reduction, 3-4% iron with 0.4 BaO, 0.15 KNaO, 0.25 CaO, 0.2 MgO, 0.3 Al2O3, 1.7 SiO2 and 15-20% zircon opacifier will produce a yellow opaque.	

PayPal	No tracking, No ads, No paywall, No transient content!
Just organized, concise information constantly updated and improved.
Was this helpful? Consider supporting me.	
By Tony Hansen
Follow me on

Got a Question?
Buy me a coffee and we can talk 

https://digitalfire.com, All Rights Reserved

Privacy Policy

File: site-archive/oxide/26.html
FeO (Ferrous Oxide)

Digitalfire will shut down on June 26. I no longer have the authority to grant exemption to a section in the Terms and Conditions of using material in the Insight-Live account from which I built the source material. While there are ways to comply with the take-down order, they are beyond my means because of how complex and large the site has become in the past 35+ years. It has been a wild ride for a shy prairie boy, thanks to everyone for your support. Insight-live.com is not affected by this.

Home

			Oxides (current)

			Materials

			Recipes

			Glossary

Others
				
					Articles
					Hazards
					Minerals
					Properties
					Firing Schedules
					Temperatures
					Troubles
					Tests
					Media
					Pictures
					Typecodes
					Projects
					Consultants
					Schools
					Stores
					Don't Buy-A-Mug

https://digitalfire.com
					Insight-Live.com
					Sign-Up

Search

Common Ceramic Oxides

Al2O3 | B2O3 | BaO | C | CaO | CO2 | CoO | Cr2O3 | Cu2O | CuO | Fe2O3 | FeO | H2O | K2O | Li2O | LOI | MgO | MnO | MnO2 | Na2O | NiO | O | Organics | P2O5 | PbO | SiO2 | SnO2 | SO3 | SO4 | SrO | TiO2 | V2O5 | ZnO | ZrO | ZrO2

Uncommon Ceramic Oxides

Ag2O | AlF3 | As2O3 | As4O6 | Au2O3 | BaF2 | BeO | Bi2O3 | CaF2 | CdO | CeO2 | Cl | CO | CrO3 | Cs2O | CuCO3 | Dy2O3 | Er2O3 | Eu2O3 | F | Fr2O | Free SiO2 | Ga2O3 | GdO3 | GeO2 | HfO2 | HgO | Ho2O3 | In2O3 | IrO2 | KF | KNaO | La2O3 | Lu2O3 | Mn2O3 | MoO3 | N2O5 | NaF | Nb2O5 | Nd2O3 | Ni2O3 | OsO2 | Pa2O5 | PbF2 | PdO | PmO3 | PO4 | Pr2O3 | PrO2 | PtO2 | RaO | Rb2O | Re2O7 | RhO3 | RuO2 | Sb2O3 | Sb2O5 | Sc2O3 | Se | SeO2 | Sm2O3 | Ta2O5 | Tb2O3 | Tc2O7 | ThO2 | Tl2O | Tm2O3 | Trace | U3O8 | UO2 | WO3 | Y2O3 | Yb2O3

FeO (Ferrous Oxide)

Notes
-Fe2O3 is easy to reduce to the FeO state with a light reduction firing as follows:

Fe2O3 + CO -> 2FeO + CO2

-Some suppliers quote iron in its reduced form as part of a materials formula.

-In clays and glazes, firing in reducing conditions, or with clays containing significant organic matter, the Fe2O3 converts to FeO as early as 900C. FeO is a very powerful flux. Once iron has been reduced and becomes active in glass forming, it is difficult to reoxidize it again. For this reason, reduction firings for iron effects should be light throughout to reduce the iron early before glaze melts. They should then be fired slowly through the 250-500C range to provide adequate time for organics to burn away. A period of clearing in oxidation at the end of a firing does not affect the color of iron in the molten glass.

-FeO is so active as a flux that it can often be introduced by substituting for other fluxes like lead and calcium oxide.

-Most glazes will dissolve more iron in the melt than they can incorporate in the cooled glass. Thus extra iron precipitates out during cooling to form crystals. This behavior is true of oxidation but doubly so of reduction. For example, a typical high-temperature fluid glaze with 15% iron will freeze to a sparkling rust colored mesh of crystals.

-Many popular iron glazes and slips for pottery are based on clays highly stained with iron. For example, Albany slip was used for many years to produce a wide variety of glazes which exploited its unique blend of high iron, low melting point, moderate plasticity, low thermal expansion, low cost and unique character. For example, using Alberta Slip (an Albany substitute) one can make a tenmoku glaze with 90% Alberta slip and a little added iron and feldspar.

-If clay is not allowed to oxidize thoroughly through the 700-900C range during firing, carbon present within will rob the Fe2O3 of its oxygen and escape as CO2 leaving the FeO as an active flux within the body to break it down from within. This is called black coring.

-Iron bearing clays fire much darker in reduction than oxidation. In addition, reduction fired iron bodies experience sudden color changes from red or tan to dark brown across a narrow temperature range characteristic to each formulation. Classic iron reduction mottled effects are created by firing to the transition point where color is just changing producing light and dark patching of color as the darker color invades the surface.

-In reduction firings it can produce greens and blues (i.e. celadons), and yellows and maroons (i.e. mustard, oatmeal glazes). In higher amounts it saturates to produce crystalline deep brown and black effects (i.e. tenmoku 10-13% and kaki 13%+).

-Iron pyrite and similar minerals often contaminate stonewares and fireclays; and they are responsible for the popular speckling effects in reduction fired stonewares.

Iron oxide powder is available in many colors. Here are three.

This picture has its own page with more detail, click here to see it.

How can there be so many colors? Because iron and oxygen can combine in many ways. In ceramics we know Fe2O3 as red iron and Fe3O4 as black iron (the latter being the more concentrated form). But would you believe there are 6 others (one is Fe13O19!). And four phases of Fe2O3. Plus more iron hydroxides (yellow iron is Fe(OH)3).

Here is what can happen with iron-oxide-based overglazes

This picture has its own page with more detail, click here to see it.

Since iron oxide is a strong flux in reduction, iron-based pigments can run badly if applied too thickly.

FeO (iron oxide) is a very powerful flux in reduction

This picture has its own page with more detail, click here to see it.

This cone 10R glaze, a tenmoku with about 12% iron oxide, demonstrates how iron turns to a flux, converting from Fe2O3 to FeO, in reduction firing and produces a glaze melt that is much more fluid. In oxidation, iron is refractory and does not melt well (this glaze would be completely stable on the ware in an oxidation firing at the same temperature, and much lighter in color).

Iron-Red high temperature reduction fired glaze

This picture has its own page with more detail, click here to see it.

This recipe, our code 77E14A, contains 6% red iron oxide and 4% tricalcium phosphate. But the color is a product of the chemistry. The glaze is high Al2O3 (from 45 feldspar and 20 kaolin) and low in SiO2 (the recipe has zero silica). This calculates to a 4:1 Al2O3:SiO2 ratio, very low and normally indicative of a matte surface. The iron oxide content of this is half of what is typical in a beyond-tenmoku iron crystal glaze (those having enough iron to saturate the melt and precipitate as crystals during cooling). The color of this is also a product of some sort of iron crystallization, but it is occuring in a low-silica, high-alumina melt with phosphate and alkalis present. Reducing the iron percentage to 4% produces a yellow mustard color (we thus named this "Red Mustard").

Reduction high temperature iron crystal glaze

This picture has its own page with more detail, click here to see it.

This is what about 10% iron and some titanium and rutile can do in a transparent base glossy glaze (e.g. G1947U) with slow cooling at cone 10R on a refined porcelain.

Ceramic Oxide Periodic Table

Pretty well all common traditional ceramic base glazes are made from less than a dozen elements (plus oxygen). Go to the full picture of this table and click or tap each of the oxides to learn more (on its page at digitalfire.com). When materials melt, they decompose, sourcing these elements in oxide form. The kiln builds the glaze from them, it does not care what material sources what oxide (assuming, of course, that all materials do melt or dissolve completely into the melt to release those oxides). Each of these oxides contributes specific properties to the glass. So, you can look at a formula and make a good prediction of the properties of the fired glaze. And know what specific oxide to increase or decrease to move a property in a given direction (e.g. melting behavior, hardness, durability, thermal expansion, color, gloss, crystallization). And know about how they interact (affecting each other). This is powerful. A lot of ceramic materials are available, hundreds - that is complicated when individual materials source multiple oxides. Viewing a glaze as a simple unity formula of ceramic oxides is just simpler.

Close up of black coring: Is it carbon? Nope. Is it always bad? Nope.

This picture has its own page with more detail, click here to see it.

This is a closeup of a shard from the wall of a thrown vessel. The clay is an iron stoneware, Plainsman Fire-Red with added feldspar, fired in reduction at cone 10. The reduction was not heavy, the kiln was fired with enough air to burn almost all the gas leaving only a slight yellow (but mostly blue) flame at the damper. Is this black color carbon? Consider the following. Carbon is refractory, this is glassy. During bisquit firing the carbon was burned out of this. These black zones have a hole at their centers. This is black iron, a strong flux. The iron is coming from large particles (20-40 mesh) of iron pyrite. In the reduction atmosphere, the natural Fe2O3 is being robbed of oxygen (from both the decomposition of neighboring particles and the atmosphere of the kiln) and converting to FeO. That is melting and interacting with the feldspar to soak into the surrounding matrix. Contrary to what most people think this does not weaken the clay, it strengthens ware (provided the feldspar is present). Once the black has permeated the entire matrix of a piece it becomes very strong (even with a hammer it was unexpectedly difficult to break ware to get these shards). Note the right side is not glaze-covered, if it had been the entire matrix would be black. But still strong.

A cone 10R high iron glaze has run off the vase during firing. And crystallized.

This picture has its own page with more detail, click here to see it.

Iron, in the FeO form, is among the most powerful of fluxes in reduction firing. That fluxing action, dependent on the percentage of iron oxide in the recipe, produces two obvious consequences: Running (depending on the degree of reduction) and crystallization (depending on the speed of cooling and the chemistry of the glaze hosting the iron). This piece was slow-cooled during firing, resulting in total crystallization of the surface. The crystals are larger and densely packed at the neck. Their presence, as a thin surface layer, has completely matted it. And, because of the fluxing power of the FeO (present because of the reduction atmosphere in the kiln) enough glaze ran downward off the piece that it was left sitting in a pool of molten glass.

Links

Materials	
Iron Oxide Black

Oxides	
Fe2O3 - Iron Oxide, Ferric Oxide

Mechanisms

Glaze Color	When 1-5% iron is used in a transparent reduction glaze which has some calcia and potash (barium also helps) celadon glazes are produced. 'Celadon' glazes are glossy shades of green which exhibit depth of color due to suspended micro-bubbles in the glass.	

Glaze Color	A typical high-temperature fluid reduction glaze with 15% iron will freeze to a sparkling rust colored mesh of crystals. Alkaline glazes work best. Barium can impede this effect.	

Glaze Color	Saturated reduction iron glazes normally firing to black in reduction will move toward brown if alumina is high, toward blue if alumina is low.	

Glaze Color	The presence of phosphorous pentoxide, lithia and soda also encourage blue in both normal and saturation conditions in reduction firing.
Iron glazes will move toward blue if alumina is low.	

Glaze Color	Classic reduction black-breaking-to-brown tenmoku glazes are made with 8-12% iron.	

PayPal	No tracking, No ads, No paywall, No transient content!
Just organized, concise information constantly updated and improved.
Was this helpful? Consider supporting me.	
By Tony Hansen
Follow me on

Got a Question?
Buy me a coffee and we can talk 

https://digitalfire.com, All Rights Reserved

Privacy Policy
