Repository: millandr121/digitalfire

File: site-archive/oxide/cdo.html
CdO (Cadmium Oxide)

Digitalfire will shut down on June 26. I no longer have the authority to grant exemption to a section in the Terms and Conditions of using material in the Insight-Live account from which I built the source material. While there are ways to comply with the take-down order, they are beyond my means because of how complex and large the site has become in the past 35+ years. It has been a wild ride for a shy prairie boy, thanks to everyone for your support. Insight-live.com is not affected by this.

Home

			Oxides (current)

			Materials

			Recipes

			Glossary

Others
				
					Articles
					Hazards
					Minerals
					Properties
					Firing Schedules
					Temperatures
					Troubles
					Tests
					Media
					Pictures
					Typecodes
					Projects
					Consultants
					Schools
					Stores
					Don't Buy-A-Mug

https://digitalfire.com
					Insight-Live.com
					Sign-Up

Search

Common Ceramic Oxides

Al2O3 | B2O3 | BaO | C | CaO | CO2 | CoO | Cr2O3 | Cu2O | CuO | Fe2O3 | FeO | H2O | K2O | Li2O | LOI | MgO | MnO | MnO2 | Na2O | NiO | O | Organics | P2O5 | PbO | SiO2 | SnO2 | SO3 | SO4 | SrO | TiO2 | V2O5 | ZnO | ZrO | ZrO2

Uncommon Ceramic Oxides

Ag2O | AlF3 | As2O3 | As4O6 | Au2O3 | BaF2 | BeO | Bi2O3 | CaF2 | CdO | CeO2 | Cl | CO | CrO3 | Cs2O | CuCO3 | Dy2O3 | Er2O3 | Eu2O3 | F | Fr2O | Free SiO2 | Ga2O3 | GdO3 | GeO2 | HfO2 | HgO | Ho2O3 | In2O3 | IrO2 | KF | KNaO | La2O3 | Lu2O3 | Mn2O3 | MoO3 | N2O5 | NaF | Nb2O5 | Nd2O3 | Ni2O3 | OsO2 | Pa2O5 | PbF2 | PdO | PmO3 | PO4 | Pr2O3 | PrO2 | PtO2 | RaO | Rb2O | Re2O7 | RhO3 | RuO2 | Sb2O3 | Sb2O5 | Sc2O3 | Se | SeO2 | Sm2O3 | Ta2O5 | Tb2O3 | Tc2O7 | ThO2 | Tl2O | Tm2O3 | Trace | U3O8 | UO2 | WO3 | Y2O3 | Yb2O3

CdO (Cadmium Oxide)

Data

Frit Softening Point	> 1500C (From The Oxide Handbook)	

Notes
-Cadmium oxide by itself does not produce color in a glaze, but when used in combination with selenium it gives red. In combination with sulfur it produces yellow (great care is required to maintain the correct slightly reducing atmosphere during firing for the latter).

Links

Materials	
Cadmium Sulfide

Materials	
Frit

Frits are made by melting mixes of raw materials, quenching the melt in water, grinding the pebbles into a powder. Frits have chemistries raw materials cannot.

Materials	
Cadmium Oxide

Glossary	
Encapsulated Stain

This is a type of stain manufacture that enables the use of metal oxides (like cadmium) under temperature conditions in which they would normally fail.

URLs	
http://en.wikipedia.org/wiki/Cadmium_pigments

Cadmium orange colors at wikipedia

Mechanisms

Glaze Color	Cadmium is blended with uranium to produce yellow optical glass and yellow enamels. For example, a yellow stain for enamels can be made with 12% selenium, 64.5% cadmium sulfide, and 23.5% cadmium oxide.	

Glaze Color	Red enamels are made using cadmium-selenium-sulfur mixes because this combination goes into solution readily during the short firing period (copper compounds are too slow to dissolve). Great care is required to maintain the correct slightly reducing atmosphere during firing. Cadmium zirconium encapsulated stains are also an option where cadmium by itself is not practical or workable.	

PayPal	No tracking, No ads, No paywall, No transient content!
Just organized, concise information constantly updated and improved.
Was this helpful? Consider supporting me.	
By Tony Hansen
Follow me on

Got a Question?
Buy me a coffee and we can talk 

https://digitalfire.com, All Rights Reserved

Privacy Policy

File: site-archive/oxide/ceo2.html
CeO2 (Cerium Oxide)

Digitalfire will shut down on June 26. I no longer have the authority to grant exemption to a section in the Terms and Conditions of using material in the Insight-Live account from which I built the source material. While there are ways to comply with the take-down order, they are beyond my means because of how complex and large the site has become in the past 35+ years. It has been a wild ride for a shy prairie boy, thanks to everyone for your support. Insight-live.com is not affected by this.

Home

			Oxides (current)

			Materials

			Recipes

			Glossary

Others
				
					Articles
					Hazards
					Minerals
					Properties
					Firing Schedules
					Temperatures
					Troubles
					Tests
					Media
					Pictures
					Typecodes
					Projects
					Consultants
					Schools
					Stores
					Don't Buy-A-Mug

https://digitalfire.com
					Insight-Live.com
					Sign-Up

Search

Common Ceramic Oxides

Al2O3 | B2O3 | BaO | C | CaO | CO2 | CoO | Cr2O3 | Cu2O | CuO | Fe2O3 | FeO | H2O | K2O | Li2O | LOI | MgO | MnO | MnO2 | Na2O | NiO | O | Organics | P2O5 | PbO | SiO2 | SnO2 | SO3 | SO4 | SrO | TiO2 | V2O5 | ZnO | ZrO | ZrO2

Uncommon Ceramic Oxides

Ag2O | AlF3 | As2O3 | As4O6 | Au2O3 | BaF2 | BeO | Bi2O3 | CaF2 | CdO | CeO2 | Cl | CO | CrO3 | Cs2O | CuCO3 | Dy2O3 | Er2O3 | Eu2O3 | F | Fr2O | Free SiO2 | Ga2O3 | GdO3 | GeO2 | HfO2 | HgO | Ho2O3 | In2O3 | IrO2 | KF | KNaO | La2O3 | Lu2O3 | Mn2O3 | MoO3 | N2O5 | NaF | Nb2O5 | Nd2O3 | Ni2O3 | OsO2 | Pa2O5 | PbF2 | PdO | PmO3 | PO4 | Pr2O3 | PrO2 | PtO2 | RaO | Rb2O | Re2O7 | RhO3 | RuO2 | Sb2O3 | Sb2O5 | Sc2O3 | Se | SeO2 | Sm2O3 | Ta2O5 | Tb2O3 | Tc2O7 | ThO2 | Tl2O | Tm2O3 | Trace | U3O8 | UO2 | WO3 | Y2O3 | Yb2O3

CeO2 (Cerium Oxide)

Data

Frit Softening Point	2600C (From The Oxide Handbook)	

Notes
-Used in glass and optics for UV protection properties

-A powerful flux.

-It does react with other elements (i.e. Ti) to make colors (i.e. Ce-Ti yellow).

Links

Materials	
Cerium Oxide

Mechanisms

Glaze Color	In combination with titanium, cerium produces a yellow glass.	

Glaze Opacifier	Used as an opacifier for special effects in the tile industry; as a replacement for tin opacifier in porcelain enamel.	

PayPal	No tracking, No ads, No paywall, No transient content!
Just organized, concise information constantly updated and improved.
Was this helpful? Consider supporting me.	
By Tony Hansen
Follow me on

Got a Question?
Buy me a coffee and we can talk 

https://digitalfire.com, All Rights Reserved

Privacy Policy

File: site-archive/oxide/cl.html
Cl (Chlorine Gas)

Digitalfire will shut down on June 26. I no longer have the authority to grant exemption to a section in the Terms and Conditions of using material in the Insight-Live account from which I built the source material. While there are ways to comply with the take-down order, they are beyond my means because of how complex and large the site has become in the past 35+ years. It has been a wild ride for a shy prairie boy, thanks to everyone for your support. Insight-live.com is not affected by this.

Home

			Oxides (current)

			Materials

			Recipes

			Glossary

Others
				
					Articles
					Hazards
					Minerals
					Properties
					Firing Schedules
					Temperatures
					Troubles
					Tests
					Media
					Pictures
					Typecodes
					Projects
					Consultants
					Schools
					Stores
					Don't Buy-A-Mug

https://digitalfire.com
					Insight-Live.com
					Sign-Up

Search

Common Ceramic Oxides

Al2O3 | B2O3 | BaO | C | CaO | CO2 | CoO | Cr2O3 | Cu2O | CuO | Fe2O3 | FeO | H2O | K2O | Li2O | LOI | MgO | MnO | MnO2 | Na2O | NiO | O | Organics | P2O5 | PbO | SiO2 | SnO2 | SO3 | SO4 | SrO | TiO2 | V2O5 | ZnO | ZrO | ZrO2

Uncommon Ceramic Oxides

Ag2O | AlF3 | As2O3 | As4O6 | Au2O3 | BaF2 | BeO | Bi2O3 | CaF2 | CdO | CeO2 | Cl | CO | CrO3 | Cs2O | CuCO3 | Dy2O3 | Er2O3 | Eu2O3 | F | Fr2O | Free SiO2 | Ga2O3 | GdO3 | GeO2 | HfO2 | HgO | Ho2O3 | In2O3 | IrO2 | KF | KNaO | La2O3 | Lu2O3 | Mn2O3 | MoO3 | N2O5 | NaF | Nb2O5 | Nd2O3 | Ni2O3 | OsO2 | Pa2O5 | PbF2 | PdO | PmO3 | PO4 | Pr2O3 | PrO2 | PtO2 | RaO | Rb2O | Re2O7 | RhO3 | RuO2 | Sb2O3 | Sb2O5 | Sc2O3 | Se | SeO2 | Sm2O3 | Ta2O5 | Tb2O3 | Tc2O7 | ThO2 | Tl2O | Tm2O3 | Trace | U3O8 | UO2 | WO3 | Y2O3 | Yb2O3

Cl (Chlorine Gas)

PayPal	No tracking, No ads, No paywall, No transient content!
Just organized, concise information constantly updated and improved.
Was this helpful? Consider supporting me.	
By Tony Hansen
Follow me on

Got a Question?
Buy me a coffee and we can talk 

https://digitalfire.com, All Rights Reserved

Privacy Policy

File: site-archive/oxide/co.html
CO (Carbon Monoxide)

Digitalfire will shut down on June 26. I no longer have the authority to grant exemption to a section in the Terms and Conditions of using material in the Insight-Live account from which I built the source material. While there are ways to comply with the take-down order, they are beyond my means because of how complex and large the site has become in the past 35+ years. It has been a wild ride for a shy prairie boy, thanks to everyone for your support. Insight-live.com is not affected by this.

Home

			Oxides (current)

			Materials

			Recipes

			Glossary

Others
				
					Articles
					Hazards
					Minerals
					Properties
					Firing Schedules
					Temperatures
					Troubles
					Tests
					Media
					Pictures
					Typecodes
					Projects
					Consultants
					Schools
					Stores
					Don't Buy-A-Mug

https://digitalfire.com
					Insight-Live.com
					Sign-Up

Search

Common Ceramic Oxides

Al2O3 | B2O3 | BaO | C | CaO | CO2 | CoO | Cr2O3 | Cu2O | CuO | Fe2O3 | FeO | H2O | K2O | Li2O | LOI | MgO | MnO | MnO2 | Na2O | NiO | O | Organics | P2O5 | PbO | SiO2 | SnO2 | SO3 | SO4 | SrO | TiO2 | V2O5 | ZnO | ZrO | ZrO2

Uncommon Ceramic Oxides

Ag2O | AlF3 | As2O3 | As4O6 | Au2O3 | BaF2 | BeO | Bi2O3 | CaF2 | CdO | CeO2 | Cl | CO | CrO3 | Cs2O | CuCO3 | Dy2O3 | Er2O3 | Eu2O3 | F | Fr2O | Free SiO2 | Ga2O3 | GdO3 | GeO2 | HfO2 | HgO | Ho2O3 | In2O3 | IrO2 | KF | KNaO | La2O3 | Lu2O3 | Mn2O3 | MoO3 | N2O5 | NaF | Nb2O5 | Nd2O3 | Ni2O3 | OsO2 | Pa2O5 | PbF2 | PdO | PmO3 | PO4 | Pr2O3 | PrO2 | PtO2 | RaO | Rb2O | Re2O7 | RhO3 | RuO2 | Sb2O3 | Sb2O5 | Sc2O3 | Se | SeO2 | Sm2O3 | Ta2O5 | Tb2O3 | Tc2O7 | ThO2 | Tl2O | Tm2O3 | Trace | U3O8 | UO2 | WO3 | Y2O3 | Yb2O3

CO (Carbon Monoxide)

Links

Hazards	
Carbon Monoxide Toxicity

Although not a material used in ceramics and pottery, every technician and potter firing fuel kilns needs to know about the hazards are this.

PayPal	No tracking, No ads, No paywall, No transient content!
Just organized, concise information constantly updated and improved.
Was this helpful? Consider supporting me.	
By Tony Hansen
Follow me on

Got a Question?
Buy me a coffee and we can talk 

https://digitalfire.com, All Rights Reserved

Privacy Policy

File: site-archive/oxide/co2.html
CO2 (Carbon Dioxide)

Digitalfire will shut down on June 26. I no longer have the authority to grant exemption to a section in the Terms and Conditions of using material in the Insight-Live account from which I built the source material. While there are ways to comply with the take-down order, they are beyond my means because of how complex and large the site has become in the past 35+ years. It has been a wild ride for a shy prairie boy, thanks to everyone for your support. Insight-live.com is not affected by this.

Home

			Oxides (current)

			Materials

			Recipes

			Glossary

Others
				
					Articles
					Hazards
					Minerals
					Properties
					Firing Schedules
					Temperatures
					Troubles
					Tests
					Media
					Pictures
					Typecodes
					Projects
					Consultants
					Schools
					Stores
					Don't Buy-A-Mug

https://digitalfire.com
					Insight-Live.com
					Sign-Up

Search

Common Ceramic Oxides

Al2O3 | B2O3 | BaO | C | CaO | CO2 | CoO | Cr2O3 | Cu2O | CuO | Fe2O3 | FeO | H2O | K2O | Li2O | LOI | MgO | MnO | MnO2 | Na2O | NiO | O | Organics | P2O5 | PbO | SiO2 | SnO2 | SO3 | SO4 | SrO | TiO2 | V2O5 | ZnO | ZrO | ZrO2

Uncommon Ceramic Oxides

Ag2O | AlF3 | As2O3 | As4O6 | Au2O3 | BaF2 | BeO | Bi2O3 | CaF2 | CdO | CeO2 | Cl | CO | CrO3 | Cs2O | CuCO3 | Dy2O3 | Er2O3 | Eu2O3 | F | Fr2O | Free SiO2 | Ga2O3 | GdO3 | GeO2 | HfO2 | HgO | Ho2O3 | In2O3 | IrO2 | KF | KNaO | La2O3 | Lu2O3 | Mn2O3 | MoO3 | N2O5 | NaF | Nb2O5 | Nd2O3 | Ni2O3 | OsO2 | Pa2O5 | PbF2 | PdO | PmO3 | PO4 | Pr2O3 | PrO2 | PtO2 | RaO | Rb2O | Re2O7 | RhO3 | RuO2 | Sb2O3 | Sb2O5 | Sc2O3 | Se | SeO2 | Sm2O3 | Ta2O5 | Tb2O3 | Tc2O7 | ThO2 | Tl2O | Tm2O3 | Trace | U3O8 | UO2 | WO3 | Y2O3 | Yb2O3

CO2 (Carbon Dioxide)

Notes
-CO2 refers to the carbon in a material that burns away during firing. It can be used in an analysis to make clear the nature of LOI components. Since it is lost during firing, a weight of zero should be used in calculations so that there is no impact on the calculated formula or properties.

-CO2 is often produced when oxygen-hungry CO in the kiln chamber during reduction firing (or incomplete oxidation) encounters compounds from which it can rob an oxygen atom to form CO2.

PayPal	No tracking, No ads, No paywall, No transient content!
Just organized, concise information constantly updated and improved.
Was this helpful? Consider supporting me.	
By Tony Hansen
Follow me on

Got a Question?
Buy me a coffee and we can talk 

https://digitalfire.com, All Rights Reserved

Privacy Policy

File: site-archive/oxide/coo.html
CoO (Cobalt Oxide)

Digitalfire will shut down on June 26. I no longer have the authority to grant exemption to a section in the Terms and Conditions of using material in the Insight-Live account from which I built the source material. While there are ways to comply with the take-down order, they are beyond my means because of how complex and large the site has become in the past 35+ years. It has been a wild ride for a shy prairie boy, thanks to everyone for your support. Insight-live.com is not affected by this.

Home

			Oxides (current)

			Materials

			Recipes

			Glossary

Others
				
					Articles
					Hazards
					Minerals
					Properties
					Firing Schedules
					Temperatures
					Troubles
					Tests
					Media
					Pictures
					Typecodes
					Projects
					Consultants
					Schools
					Stores
					Don't Buy-A-Mug

https://digitalfire.com
					Insight-Live.com
					Sign-Up

Search

Common Ceramic Oxides

Al2O3 | B2O3 | BaO | C | CaO | CO2 | CoO | Cr2O3 | Cu2O | CuO | Fe2O3 | FeO | H2O | K2O | Li2O | LOI | MgO | MnO | MnO2 | Na2O | NiO | O | Organics | P2O5 | PbO | SiO2 | SnO2 | SO3 | SO4 | SrO | TiO2 | V2O5 | ZnO | ZrO | ZrO2

Uncommon Ceramic Oxides

Ag2O | AlF3 | As2O3 | As4O6 | Au2O3 | BaF2 | BeO | Bi2O3 | CaF2 | CdO | CeO2 | Cl | CO | CrO3 | Cs2O | CuCO3 | Dy2O3 | Er2O3 | Eu2O3 | F | Fr2O | Free SiO2 | Ga2O3 | GdO3 | GeO2 | HfO2 | HgO | Ho2O3 | In2O3 | IrO2 | KF | KNaO | La2O3 | Lu2O3 | Mn2O3 | MoO3 | N2O5 | NaF | Nb2O5 | Nd2O3 | Ni2O3 | OsO2 | Pa2O5 | PbF2 | PdO | PmO3 | PO4 | Pr2O3 | PrO2 | PtO2 | RaO | Rb2O | Re2O7 | RhO3 | RuO2 | Sb2O3 | Sb2O5 | Sc2O3 | Se | SeO2 | Sm2O3 | Ta2O5 | Tb2O3 | Tc2O7 | ThO2 | Tl2O | Tm2O3 | Trace | U3O8 | UO2 | WO3 | Y2O3 | Yb2O3

CoO (Cobalt Oxide)

Data

Frit Softening Point	1810C (From The Oxide Handbook)	

Notes
-Cobalt is the most powerful and stable colorant used in glass, glaze, enamel, and even paint. As little as 2 PPM can produce a recognizable tint, thus cobalt is often cut in a medium to make it easier to weigh and distribute in a mix.

-Various raw forms are available and all break down to cobaltous oxide (CoO), which is the stable form that combines with the glass melt to produce color. These include black stable cobalto-cobaltic oxide (cobaltosic oxide) Co3O4, which has a 93% conversion ratio and decomposes to liberate oxygen at 800C. Grey cobaltic oxide (Co2O3) is 90% CoO and mauve cobalt carbonate (CoCO3) has 63% effective stain content. Cobalt dioxide (CoO2) is not marketed for ceramics.

-Although cobalt has a high melting point by itself, is dissolves readily in most glazes and acts as a powerful flux, especially alkaline and boron types. This active nature causes it to diffuse, making it difficult to maintain a clean edge on painted decoration, especially overglaze. Decorated areas employing color in or on glaze can thus be locally more melted depending on the concentration of CoO or its particle size, this can result in increased tendency to blister or crawl in some glazes.

-It is very color dependable under both oxidizing and reducing furnace conditions, fast and slow firing. Cobalt is used in a wide array of decal inks, underglaze colors, glaze and body stains, and colored glazes. It is not volatile even at 1400C.

-Cobalt is a trace element in vegetables and an important vitamin (B12) in stock raising. Cobalt metal is used in steel and chrome alloys.

Cobalt in a transparent glaze: Color varies with thickness

This picture has its own page with more detail, click here to see it.

If you add an opacifier to this the color will become pastel and lighter and vary less with thickness.

How do metal oxides compare in their degrees of melting?

This picture has its own page with more detail, click here to see it.

These metal oxides have been mixed with 50% Ferro frit 3134 and fired to cone 6 oxidation. Chrome and rutile have not melted, copper and cobalt are extremely active melters, frothing and boiling. Cobalt and copper have crystallized during cooling. Manganese has formed an iridescent glass.

Ceramic Oxide Periodic Table

Pretty well all common traditional ceramic base glazes are made from less than a dozen elements (plus oxygen). Go to the full picture of this table and click or tap each of the oxides to learn more (on its page at digitalfire.com). When materials melt, they decompose, sourcing these elements in oxide form. The kiln builds the glaze from them, it does not care what material sources what oxide (assuming, of course, that all materials do melt or dissolve completely into the melt to release those oxides). Each of these oxides contributes specific properties to the glass. So, you can look at a formula and make a good prediction of the properties of the fired glaze. And know what specific oxide to increase or decrease to move a property in a given direction (e.g. melting behavior, hardness, durability, thermal expansion, color, gloss, crystallization). And know about how they interact (affecting each other). This is powerful. A lot of ceramic materials are available, hundreds - that is complicated when individual materials source multiple oxides. Viewing a glaze as a simple unity formula of ceramic oxides is just simpler.

Transform the yellow-white of cone 6 to blue-white of cone 10R

This picture has its own page with more detail, click here to see it.

Adding a little blue stain to a medium temperature transparent glaze can give it a more pleasant tone. Some iron is present in all stoneware bodies (and even porcelains), so transparent glazes never fire pure white. At cone 10 reduction they generally exhibit a bluish color (left), whereas at cone 6 they tend toward straw yellow (right). Notice the glaze on the inside of the center mug, it has a 0.1% Mason 6336 blue stain addition; this transforms the appearance to look like a cone 10 glaze (actually, you might consider using a little less, perhaps 0.05%). Blue stain is a better choice than cobalt oxide, the latter will produce fired speckle.

How reduction firing can affect glaze color

This picture has its own page with more detail, click here to see it.

An example of how the same dolomite cobalt blue glaze fires much darker in oxidation than reduction. But the surface character is the same. A different base glaze having the same colorant might fire much more similar. The percentage of colorant can also be a factor in how similar they will appear. The identity of the colorant is important, some are less prone to differences in kiln atmosphere. Color interactions are also a factor. The rule? There is none, it depends on the chemistry of the host glaze, which color and how much there is.

Bleeding underglaze. Why?

This picture has its own page with more detail, click here to see it.

This cobalt underglaze is bleeding into the transparent glaze that covers it. This is happening either because the underglaze is too highly fluxed, the over glaze has too high of a melt fluidity or the firing is being soaked too long. Engobes used under the glaze (underglazes) need to be formulated for the specific temperature and colorant they will host, cobalt is known for this problem so it needs to be hosted in a less vitreous engobe medium. When medium-colorant compounds melt too much they bleed, if too little they do not bond to the body well enough. Vigilance is needed to made sure the formulation is right.

Pure cobalt carbonate and copper carbonate at 1850F

This picture has its own page with more detail, click here to see it.

Cobalt carbonate (top) and copper carbonate (bottom). Left is the raw powder plastic-formed into a sample (with 2% veegum). Right: fired to 1850F. The CuCO3 is quickly densifying over the past 100 degrees and should begin to melt soon. It is long past the fuming stage.

Links

Materials	
Cobalt Carbonate

Materials	
Cobalt Oxide

Materials	
Stain (blue)

Glossary	
Limit Formula

A way of establishing guideline for each oxide in the chemistry for different ceramic glaze types. Understanding the roles of each oxide and the limits of this approach are a key to effectively using these guidelines.

Mechanisms

Body Color	In magnesia glazes a color range is from violet to lilac is possible.	

Glaze Color	Cobalt is a classic and reliable blue colorant at all temperatures and in most types of glazes. The shade of blue can, however, be affected in many ways by the presence of different oxides. Cobalt is powerful and often less than 1% will give strong color. If the color needs to be toned down, additions of iron, titanium, rutile and nickel may work.	

Glaze Color	Cobalt is often calcined with alumina and lime for soft underglaze colors. Stains often employ mixes of alumina, cobalt, and zinc for softer blue colors.	

Glaze Color	Cobalt is used in combination with manganese and selenium to mask excess yellow coloration (yellow plus blue gives green which is masked by the pink of selenium).	

Glaze Color	Combinations with iron and manganese can give a slate blue.	

Glaze Color	With barium shades of blue-green are possible.	

Glaze Color	With chrome and manganese blue-black and black are common.	

Glaze Color	With chrome and copper, cobalt can yield tints from pure cobalt blue, to greenish-blue, to the green of chromium. These effects work best when silica is not too high and there is adequate alumina.	

Glaze Color	When cobalt occurs with manganese (i.e. 1-3% cobalt carb, 3-5% manganese carb), purples and violets can be made. Less cobalt will lighten the color. This effect works well in magnesia glazes. In high magnesia glazes, 1-2% cobalt alone will give purple. Add tin to move the color toward lavender.	

Glaze Color	With adequate SiO2 and high MgO (0.4 molar), purple, violet, lavender, and pinks can be made using 1% or more CoO. Mimimizing boron, alumina, and KNaO will help prevent it from turning blue. Note that the high MgO will generally make the glaze matte and it could suffer some ill effects associated with excessive MgO.	

Glaze Color	With MgO, SiO2, and B2O3, red, voilet, lavender, and pinks can be made.	

PayPal	No tracking, No ads, No paywall, No transient content!
Just organized, concise information constantly updated and improved.
Was this helpful? Consider supporting me.	
By Tony Hansen
Follow me on

Got a Question?
Buy me a coffee and we can talk 

https://digitalfire.com, All Rights Reserved

Privacy Policy

File: site-archive/oxide/cr2o3.html
Cr2O3 (Chrome Oxide)

Digitalfire will shut down on June 26. I no longer have the authority to grant exemption to a section in the Terms and Conditions of using material in the Insight-Live account from which I built the source material. While there are ways to comply with the take-down order, they are beyond my means because of how complex and large the site has become in the past 35+ years. It has been a wild ride for a shy prairie boy, thanks to everyone for your support. Insight-live.com is not affected by this.

Home

			Oxides (current)

			Materials

			Recipes

			Glossary

Others
				
					Articles
					Hazards
					Minerals
					Properties
					Firing Schedules
					Temperatures
					Troubles
					Tests
					Media
					Pictures
					Typecodes
					Projects
					Consultants
					Schools
					Stores
					Don't Buy-A-Mug

https://digitalfire.com
					Insight-Live.com
					Sign-Up

Search

Common Ceramic Oxides

Al2O3 | B2O3 | BaO | C | CaO | CO2 | CoO | Cr2O3 | Cu2O | CuO | Fe2O3 | FeO | H2O | K2O | Li2O | LOI | MgO | MnO | MnO2 | Na2O | NiO | O | Organics | P2O5 | PbO | SiO2 | SnO2 | SO3 | SO4 | SrO | TiO2 | V2O5 | ZnO | ZrO | ZrO2

Uncommon Ceramic Oxides

Ag2O | AlF3 | As2O3 | As4O6 | Au2O3 | BaF2 | BeO | Bi2O3 | CaF2 | CdO | CeO2 | Cl | CO | CrO3 | Cs2O | CuCO3 | Dy2O3 | Er2O3 | Eu2O3 | F | Fr2O | Free SiO2 | Ga2O3 | GdO3 | GeO2 | HfO2 | HgO | Ho2O3 | In2O3 | IrO2 | KF | KNaO | La2O3 | Lu2O3 | Mn2O3 | MoO3 | N2O5 | NaF | Nb2O5 | Nd2O3 | Ni2O3 | OsO2 | Pa2O5 | PbF2 | PdO | PmO3 | PO4 | Pr2O3 | PrO2 | PtO2 | RaO | Rb2O | Re2O7 | RhO3 | RuO2 | Sb2O3 | Sb2O5 | Sc2O3 | Se | SeO2 | Sm2O3 | Ta2O5 | Tb2O3 | Tc2O7 | ThO2 | Tl2O | Tm2O3 | Trace | U3O8 | UO2 | WO3 | Y2O3 | Yb2O3

Cr2O3 (Chrome Oxide)

Data

Frit Softening Point	2257-2427C (From The Oxide Handbook)	

Notes
-Amphoteric chrome oxide is the only stable oxide of chromium metal and can be used at all temperatures to 1200C. This leaves a margin before it begins to volatilize around 1240C, the fumes are very toxic.

-Chromium is a 'fast' color, meaning it produces its characteristic green in slow or fast and oxidizing or reducing firing. It is also used in paints and dyes. The green color produced by chrome only is generally a drab army-helmet green.

-Chromium is used in the glass industry to make green glass (up to 1%). Antimony is sometimes used as a reducing agent to ensure an emerald green.

-Chromium is not very soluble in glass and does not form silicates or combine with fluxes readily unless compounds are finely ground (e.g. ball milled) and dispersed and amounts are not excessive (1% will dissolve in most glazes and give good color, but amounts above that are increasingly likely to opacify the glass rather than color it more, this is happening because it is not dissolving in the melt). Amounts up to 3% in a glaze recipe gives greyish green coloration.

-Zircon opacifier 1-2% is often added to chrome glazes to stabilize them and prevent brown edges.

-Chrome oxide can be used as a body stain in amounts to 5% to give grey-green.

-Drab chrome greens can be moved toward peacock green with the addition of cobalt oxide (1% each gives bright color). This works in boron and soda glazes.

-Chrome in zinc glazes tends to form brown zinc chromate.

-Because chrome reacts with normally inert tin to produce chrome-tin pink colors, calcium carbonate and alumina are usually used instead of tin to lighten and clarify chrome green glazes.

-Chrome-tin pinks are much more consistent if the combination is premelted (i.e. commercial stain) and if the glaze is high in calcium or strontium, and free of zinc. Strontium is most effective if a wide firing range is desired (0.1-0.5% chrome, 4-10% tin).

-Chromium oxide is added to enamels for green where borax and zinc are used to increase the brilliance of the color. However, chrome in ground coat enamels tends to react with the metal to cause blistering.

How do metal oxides compare in their degrees of melting?

This picture has its own page with more detail, click here to see it.

These metal oxides have been mixed with 50% Ferro frit 3134 and fired to cone 6 oxidation. Chrome and rutile have not melted, copper and cobalt are extremely active melters, frothing and boiling. Cobalt and copper have crystallized during cooling. Manganese has formed an iridescent glass.

Chrome oxide powder

This picture has its own page with more detail, click here to see it.

Ceramic Oxide Periodic Table

Pretty well all common traditional ceramic base glazes are made from less than a dozen elements (plus oxygen). Go to the full picture of this table and click or tap each of the oxides to learn more (on its page at digitalfire.com). When materials melt, they decompose, sourcing these elements in oxide form. The kiln builds the glaze from them, it does not care what material sources what oxide (assuming, of course, that all materials do melt or dissolve completely into the melt to release those oxides). Each of these oxides contributes specific properties to the glass. So, you can look at a formula and make a good prediction of the properties of the fired glaze. And know what specific oxide to increase or decrease to move a property in a given direction (e.g. melting behavior, hardness, durability, thermal expansion, color, gloss, crystallization). And know about how they interact (affecting each other). This is powerful. A lot of ceramic materials are available, hundreds - that is complicated when individual materials source multiple oxides. Viewing a glaze as a simple unity formula of ceramic oxides is just simpler.

Links

Materials	
Chrome Oxide

Materials	
Potassium Dichromate

Materials	
Stain (green)

URLs	
http://en.wikipedia.org/wiki/Chromium(III)_oxide

Chrome Oxide at Wikipedia

Oxides	
CrO3 - Chromium Trioxide

Articles	
Formulating a Clear Glaze Compatible with Chrome-Tin Stains

In ceramics color is often a matter of chemistry, that is, the host glaze must be compatible and have a sympathetic chemistry for the stain being added. Chrome-tin stains are a classic example.

Glossary	
Limit Formula

A way of establishing guideline for each oxide in the chemistry for different ceramic glaze types. Understanding the roles of each oxide and the limits of this approach are a key to effectively using these guidelines.

Mechanisms

Glaze Color	Chrome-tin pinks move toward purple in glazes with significant boron. One glaze with 3.3 SiO2, 0.27 Al2O3, 0.2 B2O3, 0.15 Li2O, 0.5 CaO, 0.1 MgO, 0.15 Na2O employed 5% tin oxide, 0.6% cobalt carbonate, 0.17% chrome oxide to produce a good purple at cone 6.	

Glaze Color	Chrome is a classic green colorant for recipes in oxidation and reduction at all temperatures. However, the shades it produces can be opaque, dull, and uninteresting. In the presence of CaO, the color moves toward grass green.	

Glaze Color	Drab chrome greens can be moved toward peacock green with the addition of cobalt oxide (1% each gives bright color, some MgO needed also). This works in zinc free boron and soda glazes.	

Glaze Color	Chrome in zinc glazes tends to form the stable crystalline compound, zinc chromate (ZnCr2O4). which is brown.	

Glaze Color	Chrome is a constituent in almost all black oxidation colors. It is used up to 40% in Cr-Co-Fe blacks and as high as 65% in Cu-Cr blacks.	

Glaze Color	Chrome and tin are a widely used combination to produce pinks in zinc free glazes with at least 10% CaO and low MgO (alkaline glazes work well). Many stains are based on this system and typically have around 20-30 times as much tin oxide as chrome oxide. Tin would typically be around 4-5%.	

Glaze Color	Below 950C in high lead, low alumina glazes, chrome will produce reds to ranges, often with a crystalline surface. The addition of soda will move the color toward yellow.	

Glaze Color	Chrome in high lead glazes forms yellow lead chromate. Alkalies are recommended in the base glaze. Added zinc can extend the range to orange.
In other types of glazes, less than 0.5% chrome oxide will give yellowish or yellow green tints.	

Glaze Surface Texture		

PayPal	No tracking, No ads, No paywall, No transient content!
Just organized, concise information constantly updated and improved.
Was this helpful? Consider supporting me.	
By Tony Hansen
Follow me on

Got a Question?
Buy me a coffee and we can talk 

https://digitalfire.com, All Rights Reserved

Privacy Policy
